Repository: zuocanhui-ai/absorbModel

# absorbModel
The effects of 9 different models on the adsorption of uranium elements by materials have been predicted.

File: data/REAL_biochar_adsorption_ECs_mapped.csv (part 1 of 4)
Adsorbent,Pollutant,SA (m2/g),Dav (nm),VTot (cm3/g),C (wt%),O/C,(O+N)/C,pH,T (K),C0 (mg/L),SLR (g/L),Qe (mg/g)
PB600,IBF,408.7,4.63,0.336,78.79,0.042898845,0.068155857,7,298.15,1,1.6,10.68075117
PB600,IBF,408.7,4.63,0.336,78.79,0.042898845,0.068155857,7,298.15,1,3.2,7.981220657
PB600,IBF,408.7,4.63,0.336,78.79,0.042898845,0.068155857,7,298.15,1,4.8,5.907668232
PB600,IBF,408.7,4.63,0.336,78.79,0.042898845,0.068155857,7,298.15,1,6.4,5.017605634
PB600,IBF,408.7,4.63,0.336,78.79,0.042898845,0.068155857,7,298.15,1,0.8,6.103286385
PB600,IBF,408.7,4.63,0.336,78.79,0.042898845,0.068155857,7,298.15,1,1.6,9.507042254
PB600,IBF,408.7,4.63,0.336,78.79,0.042898845,0.068155857,7,298.15,1,3.2,8.568075117
PB600,IBF,408.7,4.63,0.336,78.79,0.042898845,0.068155857,7,298.15,1,4.8,2.777777778
PB600,IBF,408.7,4.63,0.336,78.79,0.042898845,0.068155857,7,298.15,1,6.4,4.137323944
PB600,IBF,408.7,4.63,0.336,78.79,0.042898845,0.068155857,7,298.15,1,0.8,8.450704225
PB600,IBF,408.7,4.63,0.336,78.79,0.042898845,0.068155857,7,298.15,1,1.6,7.746478873
PB600,IBF,408.7,4.63,0.336,78.79,0.042898845,0.068155857,7,298.15,1,3.2,7.687793427
PB600,IBF,408.7,4.63,0.336,78.79,0.042898845,0.068155857,7,298.15,1,4.8,5.125195618
PB600,IBF,408.7,4.63,0.336,78.79,0.042898845,0.068155857,7,298.15,1,6.4,4.430751174
PB600,CBZ,408.7,4.63,0.336,78.79,0.042898845,0.068155857,7,298.15,1,0.8,7.692307692
PB600,CBZ,408.7,4.63,0.336,78.79,0.042898845,0.068155857,7,298.15,1,1.6,8.14479638
PB600,CBZ,408.7,4.63,0.336,78.79,0.042898845,0.068155857,7,298.15,1,3.2,6.561085973
PB600,CBZ,408.7,4.63,0.336,78.79,0.042898845,0.068155857,7,298.15,1,4.8,5.354449472
PB600,CBZ,408.7,4.63,0.336,78.79,0.042898845,0.068155857,7,298.15,1,6.4,4.524886878
PB600,CBZ,408.7,4.63,0.336,78.79,0.042898845,0.068155857,7,298.15,1,0.8,7.239819005
PB600,CBZ,408.7,4.63,0.336,78.79,0.042898845,0.068155857,7,298.15,1,1.6,7.918552036
PB600,CBZ,408.7,4.63,0.336,78.79,0.042898845,0.068155857,7,298.15,1,3.2,7.239819005
PB600,CBZ,408.7,4.63,0.336,78.79,0.042898845,0.068155857,7,298.15,1,4.8,5.957767722
PB600,CBZ,408.7,4.63,0.336,78.79,0.042898845,0.068155857,7,298.15,1,6.4,4.751131222
PB600,CBZ,408.7,4.63,0.336,78.79,0.042898845,0.068155857,7,298.15,1,0.8,5.429864253
PB600,CBZ,408.7,4.63,0.336,78.79,0.042898845,0.068155857,7,298.15,1,1.6,6.787330317
PB600,CBZ,408.7,4.63,0.336,78.79,0.042898845,0.068155857,7,298.15,1,3.2,6.900452489
PB600,CBZ,408.7,4.63,0.336,78.79,0.042898845,0.068155857,7,298.15,1,4.8,5.80693816
PB600,CBZ,408.7,4.63,0.336,78.79,0.042898845,0.068155857,7,298.15,1,6.4,4.807692308
PB800,IBF,472.92,6.25,0.658,75.05,0.046902065,0.083810793,7,298.15,1,0.8,13.93289842
PB800,IBF,472.92,6.25,0.658,75.05,0.046902065,0.083810793,7,298.15,1,1.6,11.16029823
PB800,IBF,472.92,6.25,0.658,75.05,0.046902065,0.083810793,7,298.15,1,3.2,8.492544268
PB800,IBF,472.92,6.25,0.658,75.05,0.046902065,0.083810793,7,298.15,1,4.8,7.529527559
PB800,IBF,472.92,6.25,0.658,75.05,0.046902065,0.083810793,7,298.15,1,6.4,5.585629921
PB800,IBF,472.92,6.25,0.658,75.05,0.046902065,0.083810793,7,298.15,1,0.8,12.53494874
PB800,IBF,472.92,6.25,0.658,75.05,0.046902065,0.083810793,7,298.15,1,1.6,14.18918919
PB800,IBF,472.92,6.25,0.658,75.05,0.046902065,0.083810793,7,298.15,1,3.2,8.376048462
PB800,IBF,472.92,6.25,0.658,75.05,0.046902065,0.083810793,7,298.15,1,4.8,7.037401575
PB800,IBF,472.92,6.25,0.658,75.05,0.046902065,0.083810793,7,298.15,1,6.4,5.585629921
PB800,IBF,472.92,6.25,0.658,75.05,0.046902065,0.083810793,7,298.15,1,0.8,16.72879776
PB800,IBF,472.92,6.25,0.658,75.05,0.046902065,0.083810793,7,298.15,1,1.6,11.62628145
PB800,IBF,472.92,6.25,0.658,75.05,0.046902065,0.083810793,7,298.15,1,3.2,8.830382106
PB800,IBF,472.92,6.25,0.658,75.05,0.046902065,0.083810793,7,298.15,1,4.8,7.20144357
PB800,IBF,472.92,6.25,0.658,75.05,0.046902065,0.083810793,7,298.15,1,6.4,5.524114173
PB800,CBZ,472.92,6.25,0.658,75.05,0.046902065,0.083810793,7,298.15,1,0.8,19.27168576
PB800,CBZ,472.92,6.25,0.658,75.05,0.046902065,0.083810793,7,298.15,1,1.6,17.40998363
PB800,CBZ,472.92,6.25,0.658,75.05,0.046902065,0.083810793,7,298.15,1,3.2,10.75081833
PB800,CBZ,472.92,6.25,0.658,75.05,0.046902065,0.083810793,7,298.15,1,4.8,7.712765957
PB800,CBZ,472.92,6.25,0.658,75.05,0.046902065,0.083810793,7,298.15,1,6.4,5.835720131
PB800,CBZ,472.92,6.25,0.658,75.05,0.046902065,0.083810793,7,298.15,1,0.8,24.18166939
PB800,CBZ,472.92,6.25,0.658,75.05,0.046902065,0.083810793,7,298.15,1,1.6,16.18248773
PB800,CBZ,472.92,6.25,0.658,75.05,0.046902065,0.083810793,7,298.15,1,3.2,10.34165303
PB800,CBZ,472.92,6.25,0.658,75.05,0.046902065,0.083810793,7,298.15,1,4.8,7.780960175
PB800,CBZ,472.92,6.25,0.658,75.05,0.046902065,0.083810793,7,298.15,1,6.4,5.579991817
PB800,CBZ,472.92,6.25,0.658,75.05,0.046902065,0.083810793,7,298.15,1,0.8,19.68085106
PB800,CBZ,472.92,6.25,0.658,75.05,0.046902065,0.083810793,7,298.15,1,1.6,18.22831424
PB800,CBZ,472.92,6.25,0.658,75.05,0.046902065,0.083810793,7,298.15,1,3.2,10.2393617
PB800,CBZ,472.92,6.25,0.658,75.05,0.046902065,0.083810793,7,298.15,1,4.8,7.64457174
PB800,CBZ,472.92,6.25,0.658,75.05,0.046902065,0.083810793,7,298.15,1,6.4,5.784574468
PB600,IBF,408.7,4.63,0.336,78.79,0.042898845,0.068155857,7,298.15,1,4.8,1.578047264
PB600,IBF,408.7,4.63,0.336,78.79,0.042898845,0.068155857,7,298.15,1,4.8,2.277674129
PB600,IBF,408.7,4.63,0.336,78.79,0.042898845,0.068155857,7,298.15,1,4.8,1.966728856
PB600,IBF,408.7,4.63,0.336,78.79,0.042898845,0.068155857,7,298.15,1,4.8,0.80068408
PB600,IBF,408.7,4.63,0.336,78.79,0.042898845,0.068155857,7,298.15,1,4.8,3.443718905
PB600,IBF,408.7,4.63,0.336,78.79,0.042898845,0.068155857,7,298.15,1,4.8,2.899564677
PB600,IBF,408.7,4.63,0.336,78.79,0.042898845,0.068155857,7,298.15,1,4.8,4.065609453
PB600,IBF,408.7,4.63,0.336,78.79,0.042898845,0.068155857,7,298.15,1,4.8,2.277674129
PB600,IBF,408.7,4.63,0.336,78.79,0.042898845,0.068155857,7,298.15,1,4.8,2.355410448
PB600,IBF,408.7,4.63,0.336,78.79,0.042898845,0.068155857,7,298.15,1,4.8,2.277674129
PB600,IBF,408.7,4.63,0.336,78.79,0.042898845,0.068155857,7,298.15,1,4.8,2.899564677
PB600,IBF,408.7,4.63,0.336,78.79,0.042898845,0.068155857,7,298.15,1,4.8,2.977300995
PB600,IBF,408.7,4.63,0.336,78.79,0.042898845,0.068155857,7,298.15,1,4.8,3.521455224
PB600,IBF,408.7,4.63,0.336,78.79,0.042898845,0.068155857,7,298.15,1,4.8,3.910136816
PB600,IBF,408.7,4.63,0.336,78.79,0.042898845,0.068155857,7,298.15,1,4.8,4.143345771
PB600,IBF,408.7,4.63,0.336,78.79,0.042898845,0.068155857,7,298.15,1,4.8,2.044465174
PB600,IBF,408.7,4.63,0.336,78.79,0.042898845,0.068155857,7,298.15,1,4.8,2.199937811
PB600,IBF,408.7,4.63,0.336,78.79,0.042898845,0.068155857,7,298.15,1,4.8,2.433146766
PB600,IBF,408.7,4.63,0.336,78.79,0.042898845,0.068155857,7,298.15,1,4.8,2.821828358
PB600,IBF,408.7,4.63,0.336,78.79,0.042898845,0.068155857,7,298.15,1,4.8,1.811256219
PB600,IBF,408.7,4.63,0.336,78.79,0.042898845,0.068155857,7,298.15,1,4.8,3.832400498
PB600,IBF,408.7,4.63,0.336,78.79,0.042898845,0.068155857,7,298.15,1,4.8,4.065609453
PB600,IBF,408.7,4.63,0.336,78.79,0.042898845,0.068155857,7,298.15,1,4.8,3.987873134
PB600,CBZ,408.7,4.63,0.336,78.79,0.042898845,0.068155857,7,298.15,1,4.8,3.46907994
PB600,CBZ,408.7,4.63,0.336,78.79,0.042898845,0.068155857,7,298.15,1,4.8,3.242835596
PB600,CBZ,408.7,4.63,0.336,78.79,0.042898845,0.068155857,7,298.15,1,4.8,3.921568627
PB600,CBZ,408.7,4.63,0.336,78.79,0.042898845,0.068155857,7,298.15,1,4.8,4.751131222
PB600,CBZ,408.7,4.63,0.336,78.79,0.042898845,0.068155857,7,298.15,1,4.8,4.67571644
PB600,CBZ,408.7,4.63,0.336,78.79,0.042898845,0.068155857,7,298.15,1,4.8,4.751131222
PB600,CBZ,408.7,4.63,0.336,78.79,0.042898845,0.068155857,7,298.15,1,4.8,3.092006033
PB600,CBZ,408.7,4.63,0.336,78.79,0.042898845,0.068155857,7,298.15,1,4.8,4.826546003
PB600,CBZ,408.7,4.63,0.336,78.79,0.042898845,0.068155857,7,298.15,1,4.8,3.318250377
PB600,CBZ,408.7,4.63,0.336,78.79,0.042898845,0.068155857,7,298.15,1,4.8,3.619909502
PB600,CBZ,408.7,4.63,0.336,78.79,0.042898845,0.068155857,7,298.15,1,4.8,3.996983409
PB600,CBZ,408.7,4.63,0.336,78.79,0.042898845,0.068155857,7,298.15,1,4.8,4.600301659
PB600,CBZ,408.7,4.63,0.336,78.79,0.042898845,0.068155857,7,298.15,1,4.8,4.600301659
PB600,CBZ,408.7,4.63,0.336,78.79,0.042898845,0.068155857,7,298.15,1,4.8,4.67571644
PB600,CBZ,408.7,4.63,0.336,78.79,0.042898845,0.068155857,7,298.15,1,4.8,4.826546003
PB600,CBZ,408.7,4.63,0.336,78.79,0.042898845,0.068155857,7,298.15,1,4.8,4.826546003
PB600,CBZ,408.7,4.63,0.336,78.79,0.042898845,0.068155857,7,298.15,1,4.8,3.770739065
PB600,CBZ,408.7,4.63,0.336,78.79,0.042898845,0.068155857,7,298.15,1,4.8,3.996983409
PB600,CBZ,408.7,4.63,0.336,78.79,0.042898845,0.068155857,7,298.15,1,4.8,3.393665158
PB600,CBZ,408.7,4.63,0.336,78.79,0.042898845,0.068155857,7,298.15,1,4.8,4.449472097
PB600,CBZ,408.7,4.63,0.336,78.79,0.042898845,0.068155857,7,298.15,1,4.8,4.449472097
PB600,CBZ,408.7,4.63,0.336,78.79,0.042898845,0.068155857,7,298.15,1,4.8,4.901960784
PB600,CBZ,408.7,4.63,0.336,78.79,0.042898845,0.068155857,7,298.15,1,4.8,4.826546003
PB600,CBZ,408.7,4.63,0.336,78.79,0.042898845,0.068155857,7,298.15,1,4.8,4.901960784
PB800,IBF,472.92,6.25,0.658,75.05,0.046902065,0.083810793,7,298.15,1,4.8,4.558733087
PB800,IBF,472.92,6.25,0.658,75.05,0.046902065,0.083810793,7,298.15,1,4.8,4.712484625
PB800,IBF,472.92,6.25,0.658,75.05,0.046902065,0.083810793,7,298.15,1,4.8,5.327490775
PB800,IBF,472.92,6.25,0.658,75.05,0.046902065,0.083810793,7,298.15,1,4.8,5.0199877
PB800,IBF,472.92,6.25,0.658,75.05,0.046902065,0.083810793,7,298.15,1,4.8,5.481242312
PB800,IBF,472.92,6.25,0.658,75.05,0.046902065,0.083810793,7,298.15,1,4.8,5.250615006
PB800,IBF,472.92,6.25,0.658,75.05,0.046902065,0.083810793,7,298.15,1,4.8,5.481242312
PB800,IBF,472.92,6.25,0.658,75.05,0.046902065,0.083810793,7,298.15,1,4.8,5.558118081
PB800,IBF,472.92,6.25,0.658,75.05,0.046902065,0.083810793,7,298.15,1,4.8,4.558733087
PB800,IBF,472.92,6.25,0.658,75.05,0.046902065,0.083810793,7,298.15,1,4.8,5.0199877
PB800,IBF,472.92,6.25,0.658,75.05,0.046902065,0.083810793,7,298.15,1,4.8,4.866236162
PB800,IBF,472.92,6.25,0.658,75.05,0.046902065,0.083810793,7,298.15,1,4.8,5.096863469
PB800,IBF,472.92,6.25,0.658,75.05,0.046902065,0.083810793,7,298.15,1,4.8,4.635608856
PB800,IBF,472.92,6.25,0.658,75.05,0.046902065,0.083810793,7,298.15,1,4.8,5.481242312
PB800,IBF,472.92,6.25,0.658,75.05,0.046902065,0.083810793,7,298.15,1,4.8,5.481242312
PB800,IBF,472.92,6.25,0.658,75.05,0.046902065,0.083810793,7,298.15,1,4.8,5.558118081
PB800,IBF,472.92,6.25,0.658,75.05,0.046902065,0.083810793,7,298.15,1,4.8,4.481857319
PB800,IBF,472.92,6.25,0.658,75.05,0.046902065,0.083810793,7,298.15,1,4.8,4.635608856
PB800,IBF,472.92,6.25,0.658,75.05,0.046902065,0.083810793,7,298.15,1,4.8,4.789360394
PB800,IBF,472.92,6.25,0.658,75.05,0.046902065,0.083810793,7,298.15,1,4.8,5.096863469
PB800,IBF,472.92,6.25,0.658,75.05,0.046902065,0.083810793,7,298.15,1,4.8,5.173739237
PB800,IBF,472.92,6.25,0.658,75.05,0.046902065,0.083810793,7,298.15,1,4.8,4.789360394
PB800,IBF,472.92,6.25,0.658,75.05,0.046902065,0.083810793,7,298.15,1,4.8,5.327490775
PB800,IBF,472.92,6.25,0.658,75.05,0.046902065,0.083810793,7,298.15,1,4.8,5.63499385
PB800,CBZ,472.92,6.25,0.658,75.05,0.046902065,0.083810793,7,298.15,1,4.8,5.895645029
PB800,CBZ,472.92,6.25,0.658,75.05,0.046902065,0.083810793,7,298.15,1,4.8,6.511914544
PB800,CBZ,472.92,6.25,0.658,75.05,0.046902065,0.083810793,7,298.15,1,4.8,6.443440153
PB800,CBZ,472.92,6.25,0.658,75.05,0.046902065,0.083810793,7,298.15,1,4.8,6.648863325
PB800,CBZ,472.92,6.25,0.658,75.05,0.046902065,0.083810793,7,298.15,1,4.8,7.059709669
PB800,CBZ,472.92,6.25,0.658,75.05,0.046902065,0.083810793,7,298.15,1,4.8,7.19665845
PB800,CBZ,472.92,6.25,0.658,75.05,0.046902065,0.083810793,7,298.15,1,4.8,7.26513284
PB800,CBZ,472.92,6.25,0.658,75.05,0.046902065,0.083810793,7,298.15,1,4.8,6.169542591
PB800,CBZ,472.92,6.25,0.658,75.05,0.046902065,0.083810793,7,298.15,1,4.8,6.03259381
PB800,CBZ,472.92,6.25,0.658,75.05,0.046902065,0.083810793,7,298.15,1,4.8,6.511914544
PB800,CBZ,472.92,6.25,0.658,75.05,0.046902065,0.083810793,7,298.15,1,4.8,7.059709669
PB800,CBZ,472.92,6.25,0.658,75.05,0.046902065,0.083810793,7,298.15,1,4.8,6.991235278
PB800,CBZ,472.92,6.25,0.658,75.05,0.046902065,0.083810793,7,298.15,1,4.8,6.854286497
PB800,CBZ,472.92,6.25,0.658,75.05,0.046902065,0.083810793,7,298.15,1,4.8,6.854286497
PB800,CBZ,472.92,6.25,0.658,75.05,0.046902065,0.083810793,7,298.15,1,4.8,7.19665845
PB800,CBZ,472.92,6.25,0.658,75.05,0.046902065,0.083810793,7,298.15,1,4.8,7.19665845
PB800,CBZ,472.92,6.25,0.658,75.05,0.046902065,0.083810793,7,298.15,1,4.8,6.306491372
PB800,CBZ,472.92,6.25,0.658,75.05,0.046902065,0.083810793,7,298.15,1,4.8,6.306491372
PB800,CBZ,472.92,6.25,0.658,75.05,0.046902065,0.083810793,7,298.15,1,4.8,6.785812106
PB800,CBZ,472.92,6.25,0.658,75.05,0.046902065,0.083810793,7,298.15,1,4.8,6.922760887
PB800,CBZ,472.92,6.25,0.658,75.05,0.046902065,0.083810793,7,298.15,1,4.8,6.991235278
PB800,CBZ,472.92,6.25,0.658,75.05,0.046902065,0.083810793,7,298.15,1,4.8,7.059709669
PB800,CBZ,472.92,6.25,0.658,75.05,0.046902065,0.083810793,7,298.15,1,4.8,6.580388935
PB800,CBZ,472.92,6.25,0.658,75.05,0.046902065,0.083810793,7,298.15,1,4.8,7.26513284
PB600,IBF,408.7,4.63,0.336,78.79,0.042898845,0.068155857,7,298.15,0.5,4.8,3.513999243
PB600,IBF,408.7,4.63,0.336,78.79,0.042898845,0.068155857,7,298.15,1,4.8,4.653802497
PB600,IBF,408.7,4.63,0.336,78.79,0.042898845,0.068155857,7,298.15,2,4.8,4.568671964
PB600,IBF,408.7,4.63,0.336,78.79,0.042898845,0.068155857,7,298.15,3,4.8,5.807794173
PB600,IBF,408.7,4.63,0.336,78.79,0.042898845,0.068155857,7,298.15,5,4.8,6.772606886
PB600,IBF,408.7,4.63,0.336,78.79,0.042898845,0.068155857,7,298.15,7,4.8,8.39954597
PB600,IBF,408.7,4.63,0.336,78.79,0.042898845,0.068155857,7,298.15,0.5,4.8,3.419409762
PB600,IBF,408.7,4.63,0.336,78.79,0.042898845,0.068155857,7,298.15,1,4.8,4.370034052
PB600,IBF,408.7,4.63,0.336,78.79,0.042898845,0.068155857,7,298.15,2,4.8,4.095724555
PB600,IBF,408.7,4.63,0.336,78.79,0.042898845,0.068155857,7,298.15,3,4.8,5.996973137
PB600,IBF,408.7,4.63,0.336,78.79,0.042898845,0.068155857,7,298.15,5,4.8,8.569807037
PB600,IBF,408.7,4.63,0.336,78.79,0.042898845,0.068155857,7,298.15,7,4.8,8.872493379
PB600,IBF,408.7,4.63,0.336,78.79,0.042898845,0.068155857,7,298.15,0.5,4.8,2.946462353
PB600,IBF,408.7,4.63,0.336,78.79,0.042898845,0.068155857,7,298.15,1,4.8,4.275444571
PB600,IBF,408.7,4.63,0.336,78.79,0.042898845,0.068155857,7,298.15,2,4.8,5.041619372
PB600,IBF,408.7,4.63,0.336,78.79,0.042898845,0.068155857,7,298.15,3,4.8,5.713204692
PB600,IBF,408.7,4.63,0.336,78.79,0.042898845,0.068155857,7,298.15,5,4.8,7.623912221
PB600,IBF,408.7,4.63,0.336,78.79,0.042898845,0.068155857,7,298.15,7,4.8,8.39954597
PB600,CBZ,408.7,4.63,0.336,78.79,0.042898845,0.068155857,7,298.15,0.5,4.8,2.887395201
PB600,CBZ,408.7,4.63,0.336,78.79,0.042898845,0.068155857,7,298.15,1,4.8,5.030355594
PB600,CBZ,408.7,4.63,0.336,78.79,0.042898845,0.068155857,7,298.15,2,4.8,7.364845331
PB600,CBZ,408.7,4.63,0.336,78.79,0.042898845,0.068155857,7,298.15,3,4.8,9.482509396
PB600,CBZ,408.7,4.63,0.336,78.79,0.042898845,0.068155857,7,298.15,5,4.8,12.70598439
PB600,CBZ,408.7,4.63,0.336,78.79,0.042898845,0.068155857,7,298.15,7,4.8,15.85718416
PB600,CBZ,408.7,4.63,0.336,78.79,0.042898845,0.068155857,7,298.15,0.5,4.8,2.959670425
PB600,CBZ,408.7,4.63,0.336,78.79,0.042898845,0.068155857,7,298.15,1,4.8,5.030355594
PB600,CBZ,408.7,4.63,0.336,78.79,0.042898845,0.068155857,7,298.15,2,4.8,7.075744435
PB600,CBZ,408.7,4.63,0.336,78.79,0.042898845,0.068155857,7,298.15,3,4.8,9.265683724
PB600,CBZ,408.7,4.63,0.336,78.79,0.042898845,0.068155857,7,298.15,5,4.8,12.48915872
PB600,CBZ,408.7,4.63,0.336,78.79,0.042898845,0.068155857,7,298.15,7,4.8,14.4839549
PB600,CBZ,408.7,4.63,0.336,78.79,0.042898845,0.068155857,7,298.15,0.5,4.8,2.598294305
PB600,CBZ,408.7,4.63,0.336,78.79,0.042898845,0.068155857,7,298.15,1,4.8,5.030355594
PB600,CBZ,408.7,4.63,0.336,78.79,0.042898845,0.068155857,7,298.15,2,4.8,7.292570107
PB600,CBZ,408.7,4.63,0.336,78.79,0.042898845,0.068155857,7,298.15,3,4.8,9.482509396
PB600,CBZ,408.7,4.63,0.336,78.79,0.042898845,0.068155857,7,298.15,5,4.8,12.41688349
PB600,CBZ,408.7,4.63,0.336,78.79,0.042898845,0.068155857,7,298.15,7,4.8,15.13443192
PB800,IBF,472.92,6.25,0.658,75.05,0.046902065,0.083810793,7,298.15,0.5,4.8,3.010083037
PB800,IBF,472.92,6.25,0.658,75.05,0.046902065,0.083810793,7,298.15,1,4.8,5.100830368
PB800,IBF,472.92,6.25,0.658,75.05,0.046902065,0.083810793,7,298.15,2,4.8,8.096085409
PB800,IBF,472.92,6.25,0.658,75.05,0.046902065,0.083810793,7,298.15,3,4.8,10.79478055
PB800,IBF,472.92,6.25,0.658,75.05,0.046902065,0.083810793,7,298.15,5,4.8,18.26809015
PB800,IBF,472.92,6.25,0.658,75.05,0.046902065,0.083810793,7,298.15,7,4.8,24.25860024
PB800,IBF,472.92,6.25,0.658,75.05,0.046902065,0.083810793,7,298.15,0.5,4.8,3.306642942
PB800,IBF,472.92,6.25,0.658,75.05,0.046902065,0.083810793,7,298.15,1,4.8,5.693950178
PB800,IBF,472.92,6.25,0.658,75.05,0.046902065,0.083810793,7,298.15,2,4.8,7.799525504
PB800,IBF,472.92,6.25,0.658,75.05,0.046902065,0.083810793,7,298.15,3,4.8,11.98102017
PB800,IBF,472.92,6.25,0.658,75.05,0.046902065,0.083810793,7,298.15,5,4.8,17.37841044
PB800,IBF,472.92,6.25,0.658,75.05,0.046902065,0.083810793,7,298.15,7,4.8,23.66548043
PB800,IBF,472.92,6.25,0.658,75.05,0.046902065,0.083810793,7,298.15,0.5,4.8,3.306642942
PB800,IBF,472.92,6.25,0.658,75.05,0.046902065,0.083810793,7,298.15,1,4.8,4.507710558
PB800,IBF,472.92,6.25,0.658,75.05,0.046902065,0.083810793,7,298.15,2,4.8,8.392645314
PB800,IBF,472.92,6.25,0.658,75.05,0.046902065,0.083810793,7,298.15,3,4.8,10.79478055
PB800,IBF,472.92,6.25,0.658,75.05,0.046902065,0.083810793,7,298.15,5,4.8,18.27083333
PB800,IBF,472.92,6.25,0.658,75.05,0.046902065,0.083810793,7,298.15,7,4.8,24.25860024
PB800,CBZ,472.92,6.25,0.658,75.05,0.046902065,0.083810793,7,298.15,0.5,4.8,3.744640943
PB800,CBZ,472.92,6.25,0.658,75.05,0.046902065,0.083810793,7,298.15,1,4.8,7.174437299
PB800,CBZ,472.92,6.25,0.658,75.05,0.046902065,0.083810793,7,298.15,2,4.8,11.82341908
PB800,CBZ,472.92,6.25,0.658,75.05,0.046902065,0.083810793,7,298.15,3,4.8,15.4005895
PB800,CBZ,472.92,6.25,0.658,75.05,0.046902065,0.083810793,7,298.15,5,4.8,19.40648446
PB800,CBZ,472.92,6.25,0.658,75.05,0.046902065,0.083810793,7,298.15,7,4.8,25.35503751
PB800,CBZ,472.92,6.25,0.658,75.05,0.046902065,0.083810793,7,298.15,0.5,4.8,3.811629153
PB800,CBZ,472.92,6.25,0.658,75.05,0.046902065,0.083810793,7,298.15,1,4.8,7.040460879
PB800,CBZ,472.92,6.25,0.658,75.05,0.046902065,0.083810793,7,298.15,2,4.8,12.35932476
PB800,CBZ,472.92,6.25,0.658,75.05,0.046902065,0.083810793,7,298.15,3,4.8,15.66854234
PB800,CBZ,472.92,6.25,0.658,75.05,0.046902065,0.083810793,7,298.15,5,4.8,20.61227224
PB800,CBZ,472.92,6.25,0.658,75.05,0.046902065,0.083810793,7,298.15,7,4.8,24.01527331
PB800,CBZ,472.92,6.25,0.658,75.05,0.046902065,0.083810793,7,298.15,0.5,4.8,3.878617363
PB800,CBZ,472.92,6.25,0.658,75.05,0.046902065,0.083810793,7,298.15,1,4.8,7.107449089
PB800,CBZ,472.92,6.25,0.658,75.05,0.046902065,0.083810793,7,298.15,2,4.8,11.75643087
PB800,CBZ,472.92,6.25,0.658,75.05,0.046902065,0.083810793,7,298.15,3,4.8,16.47240086
PB800,CBZ,472.92,6.25,0.658,75.05,0.046902065,0.083810793,7,298.15,5,4.8,21.0142015
PB800,CBZ,472.92,6.25,0.658,75.05,0.046902065,0.083810793,7,298.15,7,4.8,25.75696677
PB600,IBF,408.7,4.63,0.336,78.79,0.042898845,0.068155857,7,298.15,1,4.8,4.065976218
PB600,IBF,408.7,4.63,0.336,78.79,0.042898845,0.068155857,7,308.15,1,4.8,3.394706559
PB600,IBF,408.7,4.63,0.336,78.79,0.042898845,0.068155857,7,318.15,1,4.8,3.394706559
PB600,IBF,408.7,4.63,0.336,78.79,0.042898845,0.068155857,7,288.15,1,4.8,3.910136816
PB600,IBF,408.7,4.63,0.336,78.79,0.042898845,0.068155857,7,298.15,1,4.8,4.353663214
PB600,IBF,408.7,4.63,0.336,78.79,0.042898845,0.068155857,7,308.15,1,4.8,3.58649789
PB600,IBF,408.7,4.63,0.336,78.79,0.042898845,0.068155857,7,318.15,1,4.8,3.394706559
PB600,IBF,408.7,4.63,0.336,78.79,0.042898845,0.068155857,7,288.15,1,4.8,3.754664179
PB600,IBF,408.7,4.63,0.336,78.79,0.042898845,0.068155857,7,298.15,1,4.8,3.394706559
PB600,IBF,408.7,4.63,0.336,78.79,0.042898845,0.068155857,7,308.15,1,4.8,3.58649789
PB600,IBF,408.7,4.63,0.336,78.79,0.042898845,0.068155857,7,318.15,1,4.8,3.490602225
PB600,CBZ,408.7,4.63,0.336,78.79,0.042898845,0.068155857,7,288.15,1,4.8,4.355425056
PB600,CBZ,408.7,4.63,0.336,78.79,0.042898845,0.068155857,7,298.15,1,4.8,4.215604027
PB600,CBZ,408.7,4.63,0.336,78.79,0.042898845,0.068155857,7,308.15,1,4.8,4.452153802
PB600,CBZ,408.7,4.63,0.336,78.79,0.042898845,0.068155857,7,318.15,1,4.8,3.097035794
PB600,CBZ,408.7,4.63,0.336,78.79,0.042898845,0.068155857,7,288.15,1,4.8,4.145693512
PB600,CBZ,408.7,4.63,0.336,78.79,0.042898845,0.068155857,7,298.15,1,4.8,4.215604027
PB600,CBZ,408.7,4.63,0.336,78.79,0.042898845,0.068155857,7,308.15,1,4.8,4.307603354
PB600,CBZ,408.7,4.63,0.336,78.79,0.042898845,0.068155857,7,318.15,1,4.8,4.005872483
PB600,CBZ,408.7,4.63,0.336,78.79,0.042898845,0.068155857,7,288.15,1,4.8,4.5651566
PB600,CBZ,408.7,4.63,0.336,78.79,0.042898845,0.068155857,7,298.15,1,4.8,4.42533557
PB600,CBZ,408.7,4.63,0.336,78.79,0.042898845,0.068155857,7,308.15,1,4.8,5.030355594
PB600,CBZ,408.7,4.63,0.336,78.79,0.042898845,0.068155857,7,318.15,1,4.8,4.075782998
PB800,IBF,472.92,6.25,0.658,75.05,0.046902065,0.083810793,7,288.15,1,4.8,5.887993863
PB800,IBF,472.92,6.25,0.658,75.05,0.046902065,0.083810793,7,298.15,1,4.8,5.63499385
PB800,IBF,472.92,6.25,0.658,75.05,0.046902065,0.083810793,7,308.15,1,4.8,4.929037208
PB800,IBF,472.92,6.25,0.658,75.05,0.046902065,0.083810793,7,318.15,1,4.8,5.024932873
PB800,IBF,472.92,6.25,0.658,75.05,0.046902065,0.083810793,7,288.15,1,4.8,5.983889528
PB800,IBF,472.92,6.25,0.658,75.05,0.046902065,0.083810793,7,298.15,1,4.8,5.481242312
PB800,IBF,472.92,6.25,0.658,75.05,0.046902065,0.083810793,7,308.15,1,4.8,4.353663214
PB800,IBF,472.92,6.25,0.658,75.05,0.046902065,0.083810793,7,318.15,1,4.8,4.257767549
PB800,IBF,472.92,6.25,0.658,75.05,0.046902065,0.083810793,7,288.15,1,4.8,5.31261987
PB800,IBF,472.92,6.25,0.658,75.05,0.046902065,0.083810793,7,298.15,1,4.8,5.481242312
PB800,IBF,472.92,6.25,0.658,75.05,0.046902065,0.083810793,7,308.15,1,4.8,4.737245876
PB800,IBF,472.92,6.25,0.658,75.05,0.046902065,0.083810793,7,318.15,1,4.8,5.120828539
PB800,CBZ,472.92,6.25,0.658,75.05,0.046902065,0.083810793,7,288.15,1,4.8,7.151845638
PB800,CBZ,472.92,6.25,0.658,75.05,0.046902065,0.083810793,7,298.15,1,4.8,6.973472669
PB800,CBZ,472.92,6.25,0.658,75.05,0.046902065,0.083810793,7,308.15,1,4.8,6.452740492
PB800,CBZ,472.92,6.25,0.658,75.05,0.046902065,0.083810793,7,318.15,1,4.8,6.73238255
PB800,CBZ,472.92,6.25,0.658,75.05,0.046902065,0.083810793,7,288.15,1,4.8,7.081935123
PB800,CBZ,472.92,6.25,0.658,75.05,0.046902065,0.083810793,7,298.15,1,4.8,6.906484459
PB800,CBZ,472.92,6.25,0.658,75.05,0.046902065,0.083810793,7,308.15,1,4.8,6.872203579
PB800,CBZ,472.92,6.25,0.658,75.05,0.046902065,0.083810793,7,318.15,1,4.8,6.872203579
PB800,CBZ,472.92,6.25,0.658,75.05,0.046902065,0.083810793,7,288.15,1,4.8,6.73238255
PB800,CBZ,472.92,6.25,0.658,75.05,0.046902065,0.083810793,7,298.15,1,4.8,6.839496249
PB800,CBZ,472.92,6.25,0.658,75.05,0.046902065,0.083810793,7,308.15,1,4.8,6.522651007
PB800,CBZ,472.92,6.25,0.658,75.05,0.046902065,0.083810793,7,318.15,1,4.8,6.73238255
PB600,IBF,408.7,4.63,0.336,78.79,0.042898845,0.068155857,7,298.15,1,4.8,2.345474614
PB600,IBF,408.7,4.63,0.336,78.79,0.042898845,0.068155857,7,298.15,1,4.8,1.56581741
PB600,IBF,408.7,4.63,0.336,78.79,0.042898845,0.068155857,7,298.15,1,4.8,4.516129032
PB600,IBF,408.7,4.63,0.336,78.79,0.042898845,0.068155857,7,298.15,1,4.8,5.887681159
PB600,IBF,408.7,4.63,0.336,78.79,0.042898845,0.068155857,7,298.15,1,4.8,1.793598234
PB600,IBF,408.7,4.63,0.336,78.79,0.042898845,0.068155857,7,298.15,1,4.8,3.158174098
PB600,IBF,408.7,4.63,0.336,78.79,0.042898845,0.068155857,7,298.15,1,4.8,4.784946237
PB600,IBF,408.7,4.63,0.336,78.79,0.042898845,0.068155857,7,298.15,1,4.8,5.887681159
PB600,IBF,408.7,4.63,0.336,78.79,0.042898845,0.068155857,7,298.15,1,4.8,2.621412804
PB600,IBF,408.7,4.63,0.336,78.79,0.042898845,0.068155857,7,298.15,1,4.8,3.158174098
PB600,IBF,408.7,4.63,0.336,78.79,0.042898845,0.068155857,7,298.15,1,4.8,4.247311828
PB600,IBF,408.7,4.63,0.336,78.79,0.042898845,0.068155857,7,298.15,1,4.8,5.887681159
PB600,CBZ,408.7,4.63,0.336,78.79,0.042898845,0.068155857,7,298.15,1,4.8,5.170421722
PB600,CBZ,408.7,4.63,0.336,78.79,0.042898845,0.068155857,7,298.15,1,4.8,5.588907947
PB600,CBZ,408.7,4.63,0.336,78.79,0.042898845,0.068155857,7,298.15,1,4.8,5.530371714
PB600,CBZ,408.7,4.63,0.336,78.79,0.042898845,0.068155857,7,298.15,1,4.8,6.362889984
PB600,CBZ,408.7,4.63,0.336,78.79,0.042898845,0.068155857,7,298.15,1,4.8,4.881571346
PB600,CBZ,408.7,4.63,0.336,78.79,0.042898845,0.068155857,7,298.15,1,4.8,5.231560892
PB600,CBZ,408.7,4.63,0.336,78.79,0.042898845,0.068155857,7,298.15,1,4.8,5.681474766
PB600,CBZ,408.7,4.63,0.336,78.79,0.042898845,0.068155857,7,298.15,1,4.8,6.294471812
PB600,CBZ,408.7,4.63,0.336,78.79,0.042898845,0.068155857,7,298.15,1,4.8,4.881571346
PB600,CBZ,408.7,4.63,0.336,78.79,0.042898845,0.068155857,7,298.15,1,4.8,5.231560892
PB600,CBZ,408.7,4.63,0.336,78.79,0.042898845,0.068155857,7,298.15,1,4.8,5.681474766
PB600,CBZ,408.7,4.63,0.336,78.79,0.042898845,0.078055591,7,298.15,1,4.8,6.294471812
PB800,IBF,472.92,6.25,0.658,75.05,0.046902065,0.083810793,7,298.15,1,4.8,5.481242312
PB800,IBF,472.92,6.25,0.658,75.05,0.046902065,0.083810793,7,298.15,1,4.8,6.342887473
PB800,IBF,472.92,6.25,0.658,75.05,0.046902065,0.083810793,7,298.15,1,4.8,6.935483871
PB800,IBF,472.92,6.25,0.658,75.05,0.046902065,0.083810793,7,298.15,1,4.8,7.019927536
PB800,IBF,472.92,6.25,0.658,75.05,0.046902065,0.083810793,7,298.15,1,4.8,5.481242312
PB800,IBF,472.92,6.25,0.658,75.05,0.046902065,0.083810793,7,298.15,1,4.8,6.608280255
PB800,IBF,472.92,6.25,0.658,75.05,0.046902065,0.083810793,7,298.15,1,4.8,6.666666667
PB800,IBF,472.92,6.25,0.658,75.05,0.046902065,0.083810793,7,298.15,1,4.8,8.152173913
PB800,IBF,472.92,6.25,0.658,75.05,0.046902065,0.083810793,7,298.15,1,4.8,5.327490775
PB800,IBF,472.92,6.25,0.658,75.05,0.046902065,0.083810793,7,298.15,1,4.8,5.812101911
PB800,IBF,472.92,6.25,0.658,75.05,0.046902065,0.083810793,7,298.15,1,4.8,6.666666667
PB800,IBF,472.92,6.25,0.658,75.05,0.046902065,0.083810793,7,298.15,1,4.8,7.699275362
PB800,CBZ,472.92,6.25,0.658,75.05,0.046902065,0.083810793,7,298.15,1,4.8,7.356781803
PB800,CBZ,472.92,6.25,0.658,75.05,0.046902065,0.083810793,7,298.15,1,4.8,7.516611296
PB800,CBZ,472.92,6.25,0.658,75.05,0.046902065,0.083810793,7,298.15,1,4.8,7.618428654
PB800,CBZ,472.92,6.25,0.658,75.05,0.046902065,0.083810793,7,298.15,1,4.8,7.772727273
PB800,CBZ,472.92,6.25,0.658,75.05,0.046902065,0.083810793,7,298.15,1,4.8,7.00575681
PB800,CBZ,472.92,6.25,0.658,75.05,0.046902065,0.083810793,7,298.15,1,4.8,7.032115172
PB800,CBZ,472.92,6.25,0.658,75.05,0.046902065,0.083810793,7,298.15,1,4.8,7.257365685
PB800,CBZ,472.92,6.25,0.658,75.05,0.046902065,0.083810793,7,298.15,1,4.8,8.141762452
PB800,CBZ,472.92,6.25,0.658,75.05,0.046902065,0.083810793,7,298.15,1,4.8,6.935551811
PB800,CBZ,472.92,6.25,0.658,75.05,0.046902065,0.083810793,7,298.15,1,4.8,7.032115172
PB800,CBZ,472.92,6.25,0.658,75.05,0.046902065,0.083810793,7,298.15,1,4.8,7.618428654
PB800,CBZ,472.92,6.25,0.658,75.05,0.046902065,0.083810793,7,298.15,1,4.8,8.004926108
GCRB,ALA,3.8,5.59,0.014,83.5,0.044,0.08502994,7,298.15,10.02,2.5,5.197240399
GCRB,ALA,3.8,5.59,0.014,83.5,0.044,0.08502994,7,298.15,10.02,2.5,8.094014869
GCRB,ALA,3.8,5.59,0.014,83.5,0.044,0.08502994,7,298.15,10.02,2.5,9.976796107
GCRB,ALA,3.8,5.59,0.014,83.5,0.044,0.08502994,7,298.15,10.02,2.5,10.47663718
GCRB,ALA,3.8,5.59,0.014,83.5,0.044,0.08502994,7,298.15,10.02,2.5,10.89898892
GCRB,ALA,3.8,5.59,0.014,83.5,0.044,0.08502994,7,298.15,10.02,2.5,11.17892784
GCRB,ALA,3.8,5.59,0.014,83.5,0.044,0.08502994,7,298.15,10.02,2.5,11.5986617
GCRB,ALA,3.8,5.59,0.014,83.5,0.044,0.08502994,7,298.15,10.02,2.5,11.72205124
GCRB,ALA,3.8,5.59,0.014,83.5,0.044,0.08502994,7,298.15,10.02,2.5,5.234065282
GCRB,ALA,3.8,5.59,0.014,83.5,0.044,0.08502994,7,298.15,10.02,2.5,8.505371504
GCRB,ALA,3.8,5.59,0.014,83.5,0.044,0.08502994,7,298.15,10.02,2.5,10.2127546
GCRB,ALA,3.8,5.59,0.014,83.5,0.044,0.08502994,7,298.15,10.02,2.5,10.74889698
GCRB,ALA,3.8,5.59,0.014,83.5,0.044,0.08502994,7,298.15,10.02,2.5,11.13110785
GCRB,ALA,3.8,5.59,0.014,83.5,0.044,0.08502994,7,298.15,10.02,2.5,11.75416393
GCRB,ALA,3.8,5.59,0.014,83.5,0.044,0.08502994,7,298.15,10.02,2.5,11.95050514
GCRB,ALA,3.8,5.59,0.014,83.5,0.044,0.08502994,7,298.15,10.02,2.5,11.94492032
GCRB,ALA,3.8,5.59,0.014,83.5,0.044,0.08502994,7,298.15,10.02,2.5,5.598474554
GCRB,ALA,3.8,5.59,0.014,83.5,0.044,0.08502994,7,298.15,10.02,2.5,8.567677112
GCRB,ALA,3.8,5.59,0.014,83.5,0.044,0.08502994,7,298.15,10.02,2.5,9.800176287
GCRB,ALA,3.8,5.59,0.014,83.5,0.044,0.08502994,7,298.15,10.02,2.5,10.33021027
GCRB,ALA,3.8,5.59,0.014,83.5,0.044,0.08502994,7,298.15,10.02,2.5,10.91591789
GCRB,ALA,3.8,5.59,0.014,83.5,0.044,0.08502994,7,298.15,10.02,2.5,11.42797575
GCRB,ALA,3.8,5.59,0.014,83.5,0.044,0.08502994,7,298.15,10.02,2.5,11.57300645
GCRB,ALA,3.8,5.59,0.014,83.5,0.044,0.08502994,7,298.15,10.02,2.5,11.60424652
GCRB-N,ALA,405.33,3.05,0.293,82.9,0.043,0.059107358,7,298.15,10.02,2.5,30.04723014
GCRB-N,ALA,405.33,3.05,0.293,82.9,0.043,0.059107358,7,298.15,10.02,2.5,46.15610954
GCRB-N,ALA,405.33,3.05,0.293,82.9,0.043,0.059107358,7,298.15,10.02,2.5,65.93107188
GCRB-N,ALA,405.33,3.05,0.293,82.9,0.043,0.059107358,7,298.15,10.02,2.5,81.07953739
GCRB-N,ALA,405.33,3.05,0.293,82.9,0.043,0.059107358,7,298.15,10.02,2.5,96.01002052
GCRB-N,ALA,405.33,3.05,0.293,82.9,0.043,0.059107358,7,298.15,10.02,2.5,104.9300195
GCRB-N,ALA,405.33,3.05,0.293,82.9,0.043,0.059107358,7,298.15,10.02,2.5,113.607428
GCRB-N,ALA,405.33,3.05,0.293,82.9,0.043,0.059107358,7,298.15,10.02,2.5,113.8842255
GCRB-N,ALA,405.33,3.05,0.293,82.9,0.043,0.059107358,7,298.15,10.02,2.5,30.41984211
GCRB-N,ALA,405.33,3.05,0.293,82.9,0.043,0.059107358,7,298.15,10.02,2.5,47.88461023
GCRB-N,ALA,405.33,3.05,0.293,82.9,0.043,0.059107358,7,298.15,10.02,2.5,64.0069281
GCRB-N,ALA,405.33,3.05,0.293,82.9,0.043,0.059107358,7,298.15,10.02,2.5,77.44539262
GCRB-N,ALA,405.33,3.05,0.293,82.9,0.043,0.059107358,7,298.15,10.02,2.5,94.77490347
GCRB-N,ALA,405.33,3.05,0.293,82.9,0.043,0.059107358,7,298.15,10.02,2.5,105.1720864
GCRB-N,ALA,405.33,3.05,0.293,82.9,0.043,0.059107358,7,298.15,10.02,2.5,113.4308082
GCRB-N,ALA,405.33,3.05,0.293,82.9,0.043,0.059107358,7,298.15,10.02,2.5,112.2874916
GCRB-N,ALA,405.33,3.05,0.293,82.9,0.043,0.059107358,7,298.15,10.02,2.5,30.36347037
GCRB-N,ALA,405.33,3.05,0.293,82.9,0.043,0.059107358,7,298.15,10.02,2.5,47.79734747
GCRB-N,ALA,405.33,3.05,0.293,82.9,0.043,0.059107358,7,298.15,10.02,2.5,64.0917475
GCRB-N,ALA,405.33,3.05,0.293,82.9,0.043,0.059107358,7,298.15,10.02,2.5,78.56008708
GCRB-N,ALA,405.33,3.05,0.293,82.9,0.043,0.059107358,7,298.15,10.02,2.5,95.91804558
GCRB-N,ALA,405.33,3.05,0.293,82.9,0.043,0.059107358,7,298.15,10.02,2.5,104.4383811
GCRB-N,ALA,405.33,3.05,0.293,82.9,0.043,0.059107358,7,298.15,10.02,2.5,113.1049691
GCRB-N,ALA,405.33,3.05,0.293,82.9,0.043,0.059107358,7,298.15,10.02,2.5,114.0758545
GCRB,DIU,3.8,5.59,0.014,83.5,0.044,0.08502994,7,298.15,10.01,2.5,3.761693523
GCRB,DIU,3.8,5.59,0.014,83.5,0.044,0.08502994,7,298.15,10.01,2.5,4.815232254
GCRB,DIU,3.8,5.59,0.014,83.5,0.044,0.08502994,7,298.15,10.01,2.5,5.917163619
GCRB,DIU,3.8,5.59,0.014,83.5,0.044,0.08502994,7,298.15,10.01,2.5,7.133971994
GCRB,DIU,3.8,5.59,0.014,83.5,0.044,0.08502994,7,298.15,10.01,2.5,7.653415869
GCRB,DIU,3.8,5.59,0.014,83.5,0.044,0.08502994,7,298.15,10.01,2.5,8.286626832
GCRB,DIU,3.8,5.59,0.014,83.5,0.044,0.08502994,7,298.15,10.01,2.5,9.23106015
GCRB,DIU,3.8,5.59,0.014,83.5,0.044,0.08502994,7,298.15,10.01,2.5,9.23106015
GCRB,DIU,3.8,5.59,0.014,83.5,0.044,0.08502994,7,298.15,10.01,2.5,2.568082535
GCRB,DIU,3.8,5.59,0.014,83.5,0.044,0.08502994,7,298.15,10.01,2.5,4.27780763
GCRB,DIU,3.8,5.59,0.014,83.5,0.044,0.08502994,7,298.15,10.01,2.5,5.893522263
GCRB,DIU,3.8,5.59,0.014,83.5,0.044,0.08502994,7,298.15,10.01,2.5,7.501911406
GCRB,DIU,3.8,5.59,0.014,83.5,0.044,0.08502994,7,298.15,10.01,2.5,7.879618137
GCRB,DIU,3.8,5.59,0.014,83.5,0.044,0.08502994,7,298.15,10.01,2.5,8.325696114
GCRB,DIU,3.8,5.59,0.014,83.5,0.044,0.08502994,7,298.15,10.01,2.5,9.364250887
GCRB,DIU,3.8,5.59,0.014,83.5,0.044,0.08502994,7,298.15,10.01,2.5,9.475243168
GCRB,DIU,3.8,5.59,0.014,83.5,0.044,0.08502994,7,298.15,10.01,2.5,3.705309445
GCRB,DIU,3.8,5.59,0.014,83.5,0.044,0.08502994,7,298.15,10.01,2.5,3.955597038
GCRB,DIU,3.8,5.59,0.014,83.5,0.044,0.08502994,7,298.15,10.01,2.5,5.679307161
GCRB,DIU,3.8,5.59,0.014,83.5,0.044,0.08502994,7,298.15,10.01,2.5,6.680901504
GCRB,DIU,3.8,5.59,0.014,83.5,0.044,0.08502994,7,298.15,10.01,2.5,8.101824684
GCRB,DIU,3.8,5.59,0.014,83.5,0.044,0.08502994,7,298.15,10.01,2.5,8.321145431
GCRB,DIU,3.8,5.59,0.014,83.5,0.044,0.08502994,7,298.15,10.01,2.5,9.220293899
GCRB,DIU,3.8,5.59,0.014,83.5,0.044,0.08502994,7,298.15,10.01,2.5,9.220293899
GCRB-N,DIU,405.33,3.05,0.293,82.9,0.043,0.059107358,7,298.15,10.01,2.5,67.02130006
GCRB-N,DIU,405.33,3.05,0.293,82.9,0.043,0.059107358,7,298.15,10.01,2.5,83.10152874
GCRB-N,DIU,405.33,3.05,0.293,82.9,0.043,0.059107358,7,298.15,10.01,2.5,98.73601242
GCRB-N,DIU,405.33,3.05,0.293,82.9,0.043,0.059107358,7,298.15,10.01,2.5,123.7077217
GCRB-N,DIU,405.33,3.05,0.293,82.9,0.043,0.059107358,7,298.15,10.01,2.5,146.7093181
GCRB-N,DIU,405.33,3.05,0.293,82.9,0.043,0.059107358,7,298.15,10.01,2.5,153.5760775
GCRB-N,DIU,405.33,3.05,0.293,82.9,0.043,0.059107358,7,298.15,10.01,2.5,162.0458985
GCRB-N,DIU,405.33,3.05,0.293,82.9,0.043,0.059107358,7,298.15,10.01,2.5,162.3815391
GCRB-N,DIU,405.33,3.05,0.293,82.9,0.043,0.059107358,7,298.15,10.01,2.5,66.97146452
GCRB-N,DIU,405.33,3.05,0.293,82.9,0.043,0.059107358,7,298.15,10.01,2.5,83.47723761
GCRB-N,DIU,405.33,3.05,0.293,82.9,0.043,0.059107358,7,298.15,10.01,2.5,98.21013099
GCRB-N,DIU,405.33,3.05,0.293,82.9,0.043,0.059107358,7,298.15,10.01,2.5,125.1954623
GCRB-N,DIU,405.33,3.05,0.293,82.9,0.043,0.059107358,7,298.15,10.01,2.5,146.8294117
GCRB-N,DIU,405.33,3.05,0.293,82.9,0.043,0.059107358,7,298.15,10.01,2.5,153.353427
GCRB-N,DIU,405.33,3.05,0.293,82.9,0.043,0.059107358,7,298.15,10.01,2.5,160.6263072
GCRB-N,DIU,405.33,3.05,0.293,82.9,0.043,0.059107358,7,298.15,10.01,2.5,161.0834844
GCRB-N,DIU,405.33,3.05,0.293,82.9,0.043,0.059107358,7,298.15,10.01,2.5,66.96535995
GCRB-N,DIU,405.33,3.05,0.293,82.9,0.043,0.059107358,7,298.15,10.01,2.5,82.99841691
GCRB-N,DIU,405.33,3.05,0.293,82.9,0.043,0.059107358,7,298.15,10.01,2.5,98.59705009
GCRB-N,DIU,405.33,3.05,0.293,82.9,0.043,0.059107358,7,298.15,10.01,2.5,124.3419316
GCRB-N,DIU,405.33,3.05,0.293,82.9,0.043,0.059107358,7,298.15,10.01,2.5,146.7603745
GCRB-N,DIU,405.33,3.05,0.293,82.9,0.043,0.059107358,7,298.15,10.01,2.5,153.5859558
GCRB-N,DIU,405.33,3.05,0.293,82.9,0.043,0.059107358,7,298.15,10.01,2.5,160.7324158
GCRB-N,DIU,405.33,3.05,0.293,82.9,0.043,0.059107358,7,298.15,10.01,2.5,161.0959155
GCRB,SIM,3.8,5.59,0.014,83.5,0.044,0.08502994,7,298.15,10.22,2.5,2.79217794
GCRB,SIM,3.8,5.59,0.014,83.5,0.044,0.08502994,7,298.15,10.22,2.5,3.818687122
GCRB,SIM,3.8,5.59,0.014,83.5,0.044,0.08502994,7,298.15,10.22,2.5,3.815025377
GCRB,SIM,3.8,5.59,0.014,83.5,0.044,0.08502994,7,298.15,10.22,2.5,4.545281951
GCRB,SIM,3.8,5.59,0.014,83.5,0.044,0.08502994,7,298.15,10.22,2.5,5.620091293
GCRB,SIM,3.8,5.59,0.014,83.5,0.044,0.08502994,7,298.15,10.22,2.5,5.966387749
GCRB,SIM,3.8,5.59,0.014,83.5,0.044,0.08502994,7,298.15,10.22,2.5,6.473626616
GCRB,SIM,3.8,5.59,0.014,83.5,0.044,0.08502994,7,298.15,10.22,2.5,6.444681394
GCRB,SIM,3.8,5.59,0.014,83.5,0.044,0.08502994,7,298.15,10.22,2.5,2.785551925
GCRB,SIM,3.8,5.59,0.014,83.5,0.044,0.08502994,7,298.15,10.22,2.5,3.072911723
GCRB,SIM,3.8,5.59,0.014,83.5,0.044,0.08502994,7,298.15,10.22,2.5,3.841006329
GCRB,SIM,3.8,5.59,0.014,83.5,0.044,0.08502994,7,298.15,10.22,2.5,4.748247245
GCRB,SIM,3.8,5.59,0.014,83.5,0.044,0.08502994,7,298.15,10.22,2.5,5.574057928
GCRB,SIM,3.8,5.59,0.014,83.5,0.044,0.08502994,7,298.15,10.22,2.5,5.98382463
GCRB,SIM,3.8,5.59,0.014,83.5,0.044,0.08502994,7,298.15,10.22,2.5,6.508500378
GCRB,SIM,3.8,5.59,0.014,83.5,0.044,0.08502994,7,298.15,10.22,2.5,6.571970625
GCRB,SIM,3.8,5.59,0.014,83.5,0.044,0.08502994,7,298.15,10.22,2.5,2.82583112
GCRB,SIM,3.8,5.59,0.014,83.5,0.044,0.08502994,7,298.15,10.22,2.5,3.285641671
GCRB,SIM,3.8,5.59,0.014,83.5,0.044,0.08502994,7,298.15,10.22,2.5,4.041356091
GCRB,SIM,3.8,5.59,0.014,83.5,0.044,0.08502994,7,298.15,10.22,2.5,4.559580193
GCRB,SIM,3.8,5.59,0.014,83.5,0.044,0.08502994,7,298.15,10.22,2.5,5.615732073
GCRB,SIM,3.8,5.59,0.014,83.5,0.044,0.08502994,7,298.15,10.22,2.5,5.992194333
GCRB,SIM,3.8,5.59,0.014,83.5,0.044,0.08502994,7,298.15,10.22,2.5,6.48618117
GCRB,SIM,3.8,5.59,0.014,83.5,0.044,0.08502994,7,298.15,10.22,2.5,6.48618117
GCRB-N,SIM,405.33,3.05,0.293,82.9,0.043,0.059107358,7,298.15,10.22,2.5,26.42403396
GCRB-N,SIM,405.33,3.05,0.293,82.9,0.043,0.059107358,7,298.15,10.22,2.5,42.1531468
GCRB-N,SIM,405.33,3.05,0.293,82.9,0.043,0.059107358,7,298.15,10.22,2.5,56.61477276
GCRB-N,SIM,405.33,3.05,0.293,82.9,0.043,0.059107358,7,298.15,10.22,2.5,72.66315489
GCRB-N,SIM,405.33,3.05,0.293,82.9,0.043,0.059107358,7,298.15,10.22,2.5,85.40079642
GCRB-N,SIM,405.33,3.05,0.293,82.9,0.043,0.059107358,7,298.15,10.22,2.5,92.79229026
GCRB-N,SIM,405.33,3.05,0.293,82.9,0.043,0.059107358,7,298.15,10.22,2.5,96.23415619
GCRB-N,SIM,405.33,3.05,0.293,82.9,0.043,0.059107358,7,298.15,10.22,2.5,96.28001519
GCRB-N,SIM,405.33,3.05,0.293,82.9,0.043,0.059107358,7,298.15,10.22,2.5,26.28262086
GCRB-N,SIM,405.33,3.05,0.293,82.9,0.043,0.059107358,7,298.15,10.22,2.5,42.08217869
GCRB-N,SIM,405.33,3.05,0.293,82.9,0.043,0.059107358,7,298.15,10.22,2.5,56.27196368
GCRB-N,SIM,405.33,3.05,0.293,82.9,0.043,0.059107358,7,298.15,10.22,2.5,71.94475539
GCRB-N,SIM,405.33,3.05,0.293,82.9,0.043,0.059107358,7,298.15,10.22,2.5,85.40811991
GCRB-N,SIM,405.33,3.05,0.293,82.9,0.043,0.059107358,7,298.15,10.22,2.5,92.75828834
GCRB-N,SIM,405.33,3.05,0.293,82.9,0.043,0.059107358,7,298.15,10.22,2.5,96.99527605
GCRB-N,SIM,405.33,3.05,0.293,82.9,0.043,0.059107358,7,298.15,10.22,2.5,98.02771377
GCRB-N,SIM,405.33,3.05,0.293,82.9,0.043,0.059107358,7,298.15,10.22,2.5,26.44147084
GCRB-N,SIM,405.33,3.05,0.293,82.9,0.043,0.059107358,7,298.15,10.22,2.5,42.21347841
GCRB-N,SIM,405.33,3.05,0.293,82.9,0.043,0.059107358,7,298.15,10.22,2.5,56.95426883
GCRB-N,SIM,405.33,3.05,0.293,82.9,0.043,0.059107358,7,298.15,10.22,2.5,72.98782961
GCRB-N,SIM,405.33,3.05,0.293,82.9,0.043,0.059107358,7,298.15,10.22,2.5,87.28293335
GCRB-N,SIM,405.33,3.05,0.293,82.9,0.043,0.059107358,7,298.15,10.22,2.5,92.77485338
GCRB-N,SIM,405.33,3.05,0.293,82.9,0.043,0.059107358,7,298.15,10.22,2.5,97.14627944
GCRB-N,SIM,405.33,3.05,0.293,82.9,0.043,0.059107358,7,298.15,10.22,2.5,96.46920535
GCRB,ALA,3.8,5.59,0.014,83.5,0.044,0.08502994,7,298.15,10,2.5,2.424848825
GCRB,ALA,3.8,5.59,0.014,83.5,0.044,0.08502994,7,298.15,20,2.5,21.26001474
GCRB,ALA,3.8,5.59,0.014,83.5,0.044,0.08502994,7,298.15,30,2.5,14.34938758
GCRB,ALA,3.8,5.59,0.014,83.5,0.044,0.08502994,7,298.15,40,2.5,17.29894192
GCRB,ALA,3.8,5.59,0.014,83.5,0.044,0.08502994,7,298.15,50,2.5,22.27145218
GCRB,ALA,3.8,5.59,0.014,83.5,0.044,0.08502994,7,298.15,10,2.5,1.547407205
GCRB,ALA,3.8,5.59,0.014,83.5,0.044,0.08502994,7,298.15,20,2.5,12.03668317
GCRB,ALA,3.8,5.59,0.014,83.5,0.044,0.08502994,7,298.15,30,2.5,6.098351388
GCRB,ALA,3.8,5.59,0.014,83.5,0.044,0.08502994,7,298.15,40,2.5,17.34628015
GCRB,ALA,3.8,5.59,0.014,83.5,0.044,0.08502994,7,298.15,50,2.5,17.10608864
GCRB,ALA,3.8,5.59,0.014,83.5,0.044,0.08502994,7,298.15,10,2.5,1.986128015
GCRB,ALA,3.8,5.59,0.014,83.5,0.044,0.08502994,7,298.15,20,2.5,16.64834896
GCRB,ALA,3.8,5.59,0.014,83.5,0.044,0.08502994,7,298.15,30,2.5,10.22386948
GCRB,ALA,3.8,5.59,0.014,83.5,0.044,0.08502994,7,298.15,40,2.5,17.32261103
GCRB,ALA,3.8,5.59,0.014,83.5,0.044,0.08502994,7,298.15,50,2.5,19.68877041
GCRB-N,ALA,405.33,3.05,0.293,82.9,0.043,0.059107358,7,298.15,10,2.5,88.98431394
GCRB-N,ALA,405.33,3.05,0.293,82.9,0.043,0.059107358,7,298.15,20,2.5,145.2503699
