Repository: zuocanhui-ai/absorbModel

# absorbModel
The effects of 9 different models on the adsorption of uranium elements by materials have been predicted.

File: Data_1267.csv (part 1 of 6)
SA (m2/g),Dav (nm),VTot (cm3/g),C (wt%),O/C,(O+N)/C,pH,T (K),C0 (mg/L),SLR (g/L),Qe (mg/g)
408.7,4.63,0.336,78.79,0.042898845,0.068155857,7,298.15,1,1.6,10.68075117
408.7,4.63,0.336,78.79,0.042898845,0.068155857,7,298.15,1,3.2,7.981220657
408.7,4.63,0.336,78.79,0.042898845,0.068155857,7,298.15,1,4.8,5.907668232
408.7,4.63,0.336,78.79,0.042898845,0.068155857,7,298.15,1,6.4,5.017605634
408.7,4.63,0.336,78.79,0.042898845,0.068155857,7,298.15,1,0.8,6.103286385
408.7,4.63,0.336,78.79,0.042898845,0.068155857,7,298.15,1,1.6,9.507042254
408.7,4.63,0.336,78.79,0.042898845,0.068155857,7,298.15,1,3.2,8.568075117
408.7,4.63,0.336,78.79,0.042898845,0.068155857,7,298.15,1,4.8,2.777777778
408.7,4.63,0.336,78.79,0.042898845,0.068155857,7,298.15,1,6.4,4.137323944
408.7,4.63,0.336,78.79,0.042898845,0.068155857,7,298.15,1,0.8,8.450704225
408.7,4.63,0.336,78.79,0.042898845,0.068155857,7,298.15,1,1.6,7.746478873
408.7,4.63,0.336,78.79,0.042898845,0.068155857,7,298.15,1,3.2,7.687793427
408.7,4.63,0.336,78.79,0.042898845,0.068155857,7,298.15,1,4.8,5.125195618
408.7,4.63,0.336,78.79,0.042898845,0.068155857,7,298.15,1,6.4,4.430751174
408.7,4.63,0.336,78.79,0.042898845,0.068155857,7,298.15,1,0.8,7.692307692
408.7,4.63,0.336,78.79,0.042898845,0.068155857,7,298.15,1,1.6,8.14479638
408.7,4.63,0.336,78.79,0.042898845,0.068155857,7,298.15,1,3.2,6.561085973
408.7,4.63,0.336,78.79,0.042898845,0.068155857,7,298.15,1,4.8,5.354449472
408.7,4.63,0.336,78.79,0.042898845,0.068155857,7,298.15,1,6.4,4.524886878
408.7,4.63,0.336,78.79,0.042898845,0.068155857,7,298.15,1,0.8,7.239819005
408.7,4.63,0.336,78.79,0.042898845,0.068155857,7,298.15,1,1.6,7.918552036
408.7,4.63,0.336,78.79,0.042898845,0.068155857,7,298.15,1,3.2,7.239819005
408.7,4.63,0.336,78.79,0.042898845,0.068155857,7,298.15,1,4.8,5.957767722
408.7,4.63,0.336,78.79,0.042898845,0.068155857,7,298.15,1,6.4,4.751131222
408.7,4.63,0.336,78.79,0.042898845,0.068155857,7,298.15,1,0.8,5.429864253
408.7,4.63,0.336,78.79,0.042898845,0.068155857,7,298.15,1,1.6,6.787330317
408.7,4.63,0.336,78.79,0.042898845,0.068155857,7,298.15,1,3.2,6.900452489
408.7,4.63,0.336,78.79,0.042898845,0.068155857,7,298.15,1,4.8,5.80693816
408.7,4.63,0.336,78.79,0.042898845,0.068155857,7,298.15,1,6.4,4.807692308
472.92,6.25,0.658,75.05,0.046902065,0.083810793,7,298.15,1,0.8,13.93289842
472.92,6.25,0.658,75.05,0.046902065,0.083810793,7,298.15,1,1.6,11.16029823
472.92,6.25,0.658,75.05,0.046902065,0.083810793,7,298.15,1,3.2,8.492544268
472.92,6.25,0.658,75.05,0.046902065,0.083810793,7,298.15,1,4.8,7.529527559
472.92,6.25,0.658,75.05,0.046902065,0.083810793,7,298.15,1,6.4,5.585629921
472.92,6.25,0.658,75.05,0.046902065,0.083810793,7,298.15,1,0.8,12.53494874
472.92,6.25,0.658,75.05,0.046902065,0.083810793,7,298.15,1,1.6,14.18918919
472.92,6.25,0.658,75.05,0.046902065,0.083810793,7,298.15,1,3.2,8.376048462
472.92,6.25,0.658,75.05,0.046902065,0.083810793,7,298.15,1,4.8,7.037401575
472.92,6.25,0.658,75.05,0.046902065,0.083810793,7,298.15,1,6.4,5.585629921
472.92,6.25,0.658,75.05,0.046902065,0.083810793,7,298.15,1,0.8,16.72879776
472.92,6.25,0.658,75.05,0.046902065,0.083810793,7,298.15,1,1.6,11.62628145
472.92,6.25,0.658,75.05,0.046902065,0.083810793,7,298.15,1,3.2,8.830382106
472.92,6.25,0.658,75.05,0.046902065,0.083810793,7,298.15,1,4.8,7.20144357
472.92,6.25,0.658,75.05,0.046902065,0.083810793,7,298.15,1,6.4,5.524114173
472.92,6.25,0.658,75.05,0.046902065,0.083810793,7,298.15,1,0.8,19.27168576
472.92,6.25,0.658,75.05,0.046902065,0.083810793,7,298.15,1,1.6,17.40998363
472.92,6.25,0.658,75.05,0.046902065,0.083810793,7,298.15,1,3.2,10.75081833
472.92,6.25,0.658,75.05,0.046902065,0.083810793,7,298.15,1,4.8,7.712765957
472.92,6.25,0.658,75.05,0.046902065,0.083810793,7,298.15,1,6.4,5.835720131
472.92,6.25,0.658,75.05,0.046902065,0.083810793,7,298.15,1,0.8,24.18166939
472.92,6.25,0.658,75.05,0.046902065,0.083810793,7,298.15,1,1.6,16.18248773
472.92,6.25,0.658,75.05,0.046902065,0.083810793,7,298.15,1,3.2,10.34165303
472.92,6.25,0.658,75.05,0.046902065,0.083810793,7,298.15,1,4.8,7.780960175
472.92,6.25,0.658,75.05,0.046902065,0.083810793,7,298.15,1,6.4,5.579991817
472.92,6.25,0.658,75.05,0.046902065,0.083810793,7,298.15,1,0.8,19.68085106
472.92,6.25,0.658,75.05,0.046902065,0.083810793,7,298.15,1,1.6,18.22831424
472.92,6.25,0.658,75.05,0.046902065,0.083810793,7,298.15,1,3.2,10.2393617
472.92,6.25,0.658,75.05,0.046902065,0.083810793,7,298.15,1,4.8,7.64457174
472.92,6.25,0.658,75.05,0.046902065,0.083810793,7,298.15,1,6.4,5.784574468
408.7,4.63,0.336,78.79,0.042898845,0.068155857,7,298.15,1,4.8,1.578047264
408.7,4.63,0.336,78.79,0.042898845,0.068155857,7,298.15,1,4.8,2.277674129
408.7,4.63,0.336,78.79,0.042898845,0.068155857,7,298.15,1,4.8,1.966728856
408.7,4.63,0.336,78.79,0.042898845,0.068155857,7,298.15,1,4.8,0.80068408
408.7,4.63,0.336,78.79,0.042898845,0.068155857,7,298.15,1,4.8,3.443718905
408.7,4.63,0.336,78.79,0.042898845,0.068155857,7,298.15,1,4.8,2.899564677
408.7,4.63,0.336,78.79,0.042898845,0.068155857,7,298.15,1,4.8,4.065609453
408.7,4.63,0.336,78.79,0.042898845,0.068155857,7,298.15,1,4.8,2.277674129
408.7,4.63,0.336,78.79,0.042898845,0.068155857,7,298.15,1,4.8,2.355410448
408.7,4.63,0.336,78.79,0.042898845,0.068155857,7,298.15,1,4.8,2.277674129
408.7,4.63,0.336,78.79,0.042898845,0.068155857,7,298.15,1,4.8,2.899564677
408.7,4.63,0.336,78.79,0.042898845,0.068155857,7,298.15,1,4.8,2.977300995
408.7,4.63,0.336,78.79,0.042898845,0.068155857,7,298.15,1,4.8,3.521455224
408.7,4.63,0.336,78.79,0.042898845,0.068155857,7,298.15,1,4.8,3.910136816
408.7,4.63,0.336,78.79,0.042898845,0.068155857,7,298.15,1,4.8,4.143345771
408.7,4.63,0.336,78.79,0.042898845,0.068155857,7,298.15,1,4.8,2.044465174
408.7,4.63,0.336,78.79,0.042898845,0.068155857,7,298.15,1,4.8,2.199937811
408.7,4.63,0.336,78.79,0.042898845,0.068155857,7,298.15,1,4.8,2.433146766
408.7,4.63,0.336,78.79,0.042898845,0.068155857,7,298.15,1,4.8,2.821828358
408.7,4.63,0.336,78.79,0.042898845,0.068155857,7,298.15,1,4.8,1.811256219
408.7,4.63,0.336,78.79,0.042898845,0.068155857,7,298.15,1,4.8,3.832400498
408.7,4.63,0.336,78.79,0.042898845,0.068155857,7,298.15,1,4.8,4.065609453
408.7,4.63,0.336,78.79,0.042898845,0.068155857,7,298.15,1,4.8,3.987873134
408.7,4.63,0.336,78.79,0.042898845,0.068155857,7,298.15,1,4.8,3.46907994
408.7,4.63,0.336,78.79,0.042898845,0.068155857,7,298.15,1,4.8,3.242835596
408.7,4.63,0.336,78.79,0.042898845,0.068155857,7,298.15,1,4.8,3.921568627
408.7,4.63,0.336,78.79,0.042898845,0.068155857,7,298.15,1,4.8,4.751131222
408.7,4.63,0.336,78.79,0.042898845,0.068155857,7,298.15,1,4.8,4.67571644
408.7,4.63,0.336,78.79,0.042898845,0.068155857,7,298.15,1,4.8,4.751131222
408.7,4.63,0.336,78.79,0.042898845,0.068155857,7,298.15,1,4.8,3.092006033
408.7,4.63,0.336,78.79,0.042898845,0.068155857,7,298.15,1,4.8,4.826546003
408.7,4.63,0.336,78.79,0.042898845,0.068155857,7,298.15,1,4.8,3.318250377
408.7,4.63,0.336,78.79,0.042898845,0.068155857,7,298.15,1,4.8,3.619909502
408.7,4.63,0.336,78.79,0.042898845,0.068155857,7,298.15,1,4.8,3.996983409
408.7,4.63,0.336,78.79,0.042898845,0.068155857,7,298.15,1,4.8,4.600301659
408.7,4.63,0.336,78.79,0.042898845,0.068155857,7,298.15,1,4.8,4.600301659
408.7,4.63,0.336,78.79,0.042898845,0.068155857,7,298.15,1,4.8,4.67571644
408.7,4.63,0.336,78.79,0.042898845,0.068155857,7,298.15,1,4.8,4.826546003
408.7,4.63,0.336,78.79,0.042898845,0.068155857,7,298.15,1,4.8,4.826546003
408.7,4.63,0.336,78.79,0.042898845,0.068155857,7,298.15,1,4.8,3.770739065
408.7,4.63,0.336,78.79,0.042898845,0.068155857,7,298.15,1,4.8,3.996983409
408.7,4.63,0.336,78.79,0.042898845,0.068155857,7,298.15,1,4.8,3.393665158
408.7,4.63,0.336,78.79,0.042898845,0.068155857,7,298.15,1,4.8,4.449472097
408.7,4.63,0.336,78.79,0.042898845,0.068155857,7,298.15,1,4.8,4.449472097
408.7,4.63,0.336,78.79,0.042898845,0.068155857,7,298.15,1,4.8,4.901960784
408.7,4.63,0.336,78.79,0.042898845,0.068155857,7,298.15,1,4.8,4.826546003
408.7,4.63,0.336,78.79,0.042898845,0.068155857,7,298.15,1,4.8,4.901960784
472.92,6.25,0.658,75.05,0.046902065,0.083810793,7,298.15,1,4.8,4.558733087
472.92,6.25,0.658,75.05,0.046902065,0.083810793,7,298.15,1,4.8,4.712484625
472.92,6.25,0.658,75.05,0.046902065,0.083810793,7,298.15,1,4.8,5.327490775
472.92,6.25,0.658,75.05,0.046902065,0.083810793,7,298.15,1,4.8,5.0199877
472.92,6.25,0.658,75.05,0.046902065,0.083810793,7,298.15,1,4.8,5.481242312
472.92,6.25,0.658,75.05,0.046902065,0.083810793,7,298.15,1,4.8,5.250615006
472.92,6.25,0.658,75.05,0.046902065,0.083810793,7,298.15,1,4.8,5.481242312
472.92,6.25,0.658,75.05,0.046902065,0.083810793,7,298.15,1,4.8,5.558118081
472.92,6.25,0.658,75.05,0.046902065,0.083810793,7,298.15,1,4.8,4.558733087
472.92,6.25,0.658,75.05,0.046902065,0.083810793,7,298.15,1,4.8,5.0199877
472.92,6.25,0.658,75.05,0.046902065,0.083810793,7,298.15,1,4.8,4.866236162
472.92,6.25,0.658,75.05,0.046902065,0.083810793,7,298.15,1,4.8,5.096863469
472.92,6.25,0.658,75.05,0.046902065,0.083810793,7,298.15,1,4.8,4.635608856
472.92,6.25,0.658,75.05,0.046902065,0.083810793,7,298.15,1,4.8,5.481242312
472.92,6.25,0.658,75.05,0.046902065,0.083810793,7,298.15,1,4.8,5.481242312
472.92,6.25,0.658,75.05,0.046902065,0.083810793,7,298.15,1,4.8,5.558118081
472.92,6.25,0.658,75.05,0.046902065,0.083810793,7,298.15,1,4.8,4.481857319
472.92,6.25,0.658,75.05,0.046902065,0.083810793,7,298.15,1,4.8,4.635608856
472.92,6.25,0.658,75.05,0.046902065,0.083810793,7,298.15,1,4.8,4.789360394
472.92,6.25,0.658,75.05,0.046902065,0.083810793,7,298.15,1,4.8,5.096863469
472.92,6.25,0.658,75.05,0.046902065,0.083810793,7,298.15,1,4.8,5.173739237
472.92,6.25,0.658,75.05,0.046902065,0.083810793,7,298.15,1,4.8,4.789360394
472.92,6.25,0.658,75.05,0.046902065,0.083810793,7,298.15,1,4.8,5.327490775
472.92,6.25,0.658,75.05,0.046902065,0.083810793,7,298.15,1,4.8,5.63499385
472.92,6.25,0.658,75.05,0.046902065,0.083810793,7,298.15,1,4.8,5.895645029
472.92,6.25,0.658,75.05,0.046902065,0.083810793,7,298.15,1,4.8,6.511914544
472.92,6.25,0.658,75.05,0.046902065,0.083810793,7,298.15,1,4.8,6.443440153
472.92,6.25,0.658,75.05,0.046902065,0.083810793,7,298.15,1,4.8,6.648863325
472.92,6.25,0.658,75.05,0.046902065,0.083810793,7,298.15,1,4.8,7.059709669
472.92,6.25,0.658,75.05,0.046902065,0.083810793,7,298.15,1,4.8,7.19665845
472.92,6.25,0.658,75.05,0.046902065,0.083810793,7,298.15,1,4.8,7.26513284
472.92,6.25,0.658,75.05,0.046902065,0.083810793,7,298.15,1,4.8,6.169542591
472.92,6.25,0.658,75.05,0.046902065,0.083810793,7,298.15,1,4.8,6.03259381
472.92,6.25,0.658,75.05,0.046902065,0.083810793,7,298.15,1,4.8,6.511914544
472.92,6.25,0.658,75.05,0.046902065,0.083810793,7,298.15,1,4.8,7.059709669
472.92,6.25,0.658,75.05,0.046902065,0.083810793,7,298.15,1,4.8,6.991235278
472.92,6.25,0.658,75.05,0.046902065,0.083810793,7,298.15,1,4.8,6.854286497
472.92,6.25,0.658,75.05,0.046902065,0.083810793,7,298.15,1,4.8,6.854286497
472.92,6.25,0.658,75.05,0.046902065,0.083810793,7,298.15,1,4.8,7.19665845
472.92,6.25,0.658,75.05,0.046902065,0.083810793,7,298.15,1,4.8,7.19665845
472.92,6.25,0.658,75.05,0.046902065,0.083810793,7,298.15,1,4.8,6.306491372
472.92,6.25,0.658,75.05,0.046902065,0.083810793,7,298.15,1,4.8,6.306491372
472.92,6.25,0.658,75.05,0.046902065,0.083810793,7,298.15,1,4.8,6.785812106
472.92,6.25,0.658,75.05,0.046902065,0.083810793,7,298.15,1,4.8,6.922760887
472.92,6.25,0.658,75.05,0.046902065,0.083810793,7,298.15,1,4.8,6.991235278
472.92,6.25,0.658,75.05,0.046902065,0.083810793,7,298.15,1,4.8,7.059709669
472.92,6.25,0.658,75.05,0.046902065,0.083810793,7,298.15,1,4.8,6.580388935
472.92,6.25,0.658,75.05,0.046902065,0.083810793,7,298.15,1,4.8,7.26513284
408.7,4.63,0.336,78.79,0.042898845,0.068155857,7,298.15,0.5,4.8,3.513999243
408.7,4.63,0.336,78.79,0.042898845,0.068155857,7,298.15,1,4.8,4.653802497
408.7,4.63,0.336,78.79,0.042898845,0.068155857,7,298.15,2,4.8,4.568671964
408.7,4.63,0.336,78.79,0.042898845,0.068155857,7,298.15,3,4.8,5.807794173
408.7,4.63,0.336,78.79,0.042898845,0.068155857,7,298.15,5,4.8,6.772606886
408.7,4.63,0.336,78.79,0.042898845,0.068155857,7,298.15,7,4.8,8.39954597
408.7,4.63,0.336,78.79,0.042898845,0.068155857,7,298.15,0.5,4.8,3.419409762
408.7,4.63,0.336,78.79,0.042898845,0.068155857,7,298.15,1,4.8,4.370034052
408.7,4.63,0.336,78.79,0.042898845,0.068155857,7,298.15,2,4.8,4.095724555
408.7,4.63,0.336,78.79,0.042898845,0.068155857,7,298.15,3,4.8,5.996973137
408.7,4.63,0.336,78.79,0.042898845,0.068155857,7,298.15,5,4.8,8.569807037
408.7,4.63,0.336,78.79,0.042898845,0.068155857,7,298.15,7,4.8,8.872493379
408.7,4.63,0.336,78.79,0.042898845,0.068155857,7,298.15,0.5,4.8,2.946462353
408.7,4.63,0.336,78.79,0.042898845,0.068155857,7,298.15,1,4.8,4.275444571
408.7,4.63,0.336,78.79,0.042898845,0.068155857,7,298.15,2,4.8,5.041619372
408.7,4.63,0.336,78.79,0.042898845,0.068155857,7,298.15,3,4.8,5.713204692
408.7,4.63,0.336,78.79,0.042898845,0.068155857,7,298.15,5,4.8,7.623912221
408.7,4.63,0.336,78.79,0.042898845,0.068155857,7,298.15,7,4.8,8.39954597
408.7,4.63,0.336,78.79,0.042898845,0.068155857,7,298.15,0.5,4.8,2.887395201
408.7,4.63,0.336,78.79,0.042898845,0.068155857,7,298.15,1,4.8,5.030355594
408.7,4.63,0.336,78.79,0.042898845,0.068155857,7,298.15,2,4.8,7.364845331
408.7,4.63,0.336,78.79,0.042898845,0.068155857,7,298.15,3,4.8,9.482509396
408.7,4.63,0.336,78.79,0.042898845,0.068155857,7,298.15,5,4.8,12.70598439
408.7,4.63,0.336,78.79,0.042898845,0.068155857,7,298.15,7,4.8,15.85718416
408.7,4.63,0.336,78.79,0.042898845,0.068155857,7,298.15,0.5,4.8,2.959670425
408.7,4.63,0.336,78.79,0.042898845,0.068155857,7,298.15,1,4.8,5.030355594
408.7,4.63,0.336,78.79,0.042898845,0.068155857,7,298.15,2,4.8,7.075744435
408.7,4.63,0.336,78.79,0.042898845,0.068155857,7,298.15,3,4.8,9.265683724
408.7,4.63,0.336,78.79,0.042898845,0.068155857,7,298.15,5,4.8,12.48915872
408.7,4.63,0.336,78.79,0.042898845,0.068155857,7,298.15,7,4.8,14.4839549
408.7,4.63,0.336,78.79,0.042898845,0.068155857,7,298.15,0.5,4.8,2.598294305
408.7,4.63,0.336,78.79,0.042898845,0.068155857,7,298.15,1,4.8,5.030355594
408.7,4.63,0.336,78.79,0.042898845,0.068155857,7,298.15,2,4.8,7.292570107
408.7,4.63,0.336,78.79,0.042898845,0.068155857,7,298.15,3,4.8,9.482509396
408.7,4.63,0.336,78.79,0.042898845,0.068155857,7,298.15,5,4.8,12.41688349
408.7,4.63,0.336,78.79,0.042898845,0.068155857,7,298.15,7,4.8,15.13443192
472.92,6.25,0.658,75.05,0.046902065,0.083810793,7,298.15,0.5,4.8,3.010083037
472.92,6.25,0.658,75.05,0.046902065,0.083810793,7,298.15,1,4.8,5.100830368
472.92,6.25,0.658,75.05,0.046902065,0.083810793,7,298.15,2,4.8,8.096085409
472.92,6.25,0.658,75.05,0.046902065,0.083810793,7,298.15,3,4.8,10.79478055
472.92,6.25,0.658,75.05,0.046902065,0.083810793,7,298.15,5,4.8,18.26809015
472.92,6.25,0.658,75.05,0.046902065,0.083810793,7,298.15,7,4.8,24.25860024
472.92,6.25,0.658,75.05,0.046902065,0.083810793,7,298.15,0.5,4.8,3.306642942
472.92,6.25,0.658,75.05,0.046902065,0.083810793,7,298.15,1,4.8,5.693950178
472.92,6.25,0.658,75.05,0.046902065,0.083810793,7,298.15,2,4.8,7.799525504
472.92,6.25,0.658,75.05,0.046902065,0.083810793,7,298.15,3,4.8,11.98102017
472.92,6.25,0.658,75.05,0.046902065,0.083810793,7,298.15,5,4.8,17.37841044
472.92,6.25,0.658,75.05,0.046902065,0.083810793,7,298.15,7,4.8,23.66548043
472.92,6.25,0.658,75.05,0.046902065,0.083810793,7,298.15,0.5,4.8,3.306642942
472.92,6.25,0.658,75.05,0.046902065,0.083810793,7,298.15,1,4.8,4.507710558
472.92,6.25,0.658,75.05,0.046902065,0.083810793,7,298.15,2,4.8,8.392645314
472.92,6.25,0.658,75.05,0.046902065,0.083810793,7,298.15,3,4.8,10.79478055
472.92,6.25,0.658,75.05,0.046902065,0.083810793,7,298.15,5,4.8,18.27083333
472.92,6.25,0.658,75.05,0.046902065,0.083810793,7,298.15,7,4.8,24.25860024
472.92,6.25,0.658,75.05,0.046902065,0.083810793,7,298.15,0.5,4.8,3.744640943
472.92,6.25,0.658,75.05,0.046902065,0.083810793,7,298.15,1,4.8,7.174437299
472.92,6.25,0.658,75.05,0.046902065,0.083810793,7,298.15,2,4.8,11.82341908
472.92,6.25,0.658,75.05,0.046902065,0.083810793,7,298.15,3,4.8,15.4005895
472.92,6.25,0.658,75.05,0.046902065,0.083810793,7,298.15,5,4.8,19.40648446
472.92,6.25,0.658,75.05,0.046902065,0.083810793,7,298.15,7,4.8,25.35503751
472.92,6.25,0.658,75.05,0.046902065,0.083810793,7,298.15,0.5,4.8,3.811629153
472.92,6.25,0.658,75.05,0.046902065,0.083810793,7,298.15,1,4.8,7.040460879
472.92,6.25,0.658,75.05,0.046902065,0.083810793,7,298.15,2,4.8,12.35932476
472.92,6.25,0.658,75.05,0.046902065,0.083810793,7,298.15,3,4.8,15.66854234
472.92,6.25,0.658,75.05,0.046902065,0.083810793,7,298.15,5,4.8,20.61227224
472.92,6.25,0.658,75.05,0.046902065,0.083810793,7,298.15,7,4.8,24.01527331
472.92,6.25,0.658,75.05,0.046902065,0.083810793,7,298.15,0.5,4.8,3.878617363
472.92,6.25,0.658,75.05,0.046902065,0.083810793,7,298.15,1,4.8,7.107449089
472.92,6.25,0.658,75.05,0.046902065,0.083810793,7,298.15,2,4.8,11.75643087
472.92,6.25,0.658,75.05,0.046902065,0.083810793,7,298.15,3,4.8,16.47240086
472.92,6.25,0.658,75.05,0.046902065,0.083810793,7,298.15,5,4.8,21.0142015
472.92,6.25,0.658,75.05,0.046902065,0.083810793,7,298.15,7,4.8,25.75696677
408.7,4.63,0.336,78.79,0.042898845,0.068155857,7,298.15,1,4.8,4.065976218
408.7,4.63,0.336,78.79,0.042898845,0.068155857,7,308.15,1,4.8,3.394706559
408.7,4.63,0.336,78.79,0.042898845,0.068155857,7,318.15,1,4.8,3.394706559
408.7,4.63,0.336,78.79,0.042898845,0.068155857,7,288.15,1,4.8,3.910136816
408.7,4.63,0.336,78.79,0.042898845,0.068155857,7,298.15,1,4.8,4.353663214
408.7,4.63,0.336,78.79,0.042898845,0.068155857,7,308.15,1,4.8,3.58649789
408.7,4.63,0.336,78.79,0.042898845,0.068155857,7,318.15,1,4.8,3.394706559
408.7,4.63,0.336,78.79,0.042898845,0.068155857,7,288.15,1,4.8,3.754664179
408.7,4.63,0.336,78.79,0.042898845,0.068155857,7,298.15,1,4.8,3.394706559
408.7,4.63,0.336,78.79,0.042898845,0.068155857,7,308.15,1,4.8,3.58649789
408.7,4.63,0.336,78.79,0.042898845,0.068155857,7,318.15,1,4.8,3.490602225
408.7,4.63,0.336,78.79,0.042898845,0.068155857,7,288.15,1,4.8,4.355425056
408.7,4.63,0.336,78.79,0.042898845,0.068155857,7,298.15,1,4.8,4.215604027
408.7,4.63,0.336,78.79,0.042898845,0.068155857,7,308.15,1,4.8,4.452153802
408.7,4.63,0.336,78.79,0.042898845,0.068155857,7,318.15,1,4.8,3.097035794
408.7,4.63,0.336,78.79,0.042898845,0.068155857,7,288.15,1,4.8,4.145693512
408.7,4.63,0.336,78.79,0.042898845,0.068155857,7,298.15,1,4.8,4.215604027
408.7,4.63,0.336,78.79,0.042898845,0.068155857,7,308.15,1,4.8,4.307603354
408.7,4.63,0.336,78.79,0.042898845,0.068155857,7,318.15,1,4.8,4.005872483
408.7,4.63,0.336,78.79,0.042898845,0.068155857,7,288.15,1,4.8,4.5651566
408.7,4.63,0.336,78.79,0.042898845,0.068155857,7,298.15,1,4.8,4.42533557
408.7,4.63,0.336,78.79,0.042898845,0.068155857,7,308.15,1,4.8,5.030355594
408.7,4.63,0.336,78.79,0.042898845,0.068155857,7,318.15,1,4.8,4.075782998
472.92,6.25,0.658,75.05,0.046902065,0.083810793,7,288.15,1,4.8,5.887993863
472.92,6.25,0.658,75.05,0.046902065,0.083810793,7,298.15,1,4.8,5.63499385
472.92,6.25,0.658,75.05,0.046902065,0.083810793,7,308.15,1,4.8,4.929037208
472.92,6.25,0.658,75.05,0.046902065,0.083810793,7,318.15,1,4.8,5.024932873
472.92,6.25,0.658,75.05,0.046902065,0.083810793,7,288.15,1,4.8,5.983889528
472.92,6.25,0.658,75.05,0.046902065,0.083810793,7,298.15,1,4.8,5.481242312
472.92,6.25,0.658,75.05,0.046902065,0.083810793,7,308.15,1,4.8,4.353663214
472.92,6.25,0.658,75.05,0.046902065,0.083810793,7,318.15,1,4.8,4.257767549
472.92,6.25,0.658,75.05,0.046902065,0.083810793,7,288.15,1,4.8,5.31261987
472.92,6.25,0.658,75.05,0.046902065,0.083810793,7,298.15,1,4.8,5.481242312
472.92,6.25,0.658,75.05,0.046902065,0.083810793,7,308.15,1,4.8,4.737245876
472.92,6.25,0.658,75.05,0.046902065,0.083810793,7,318.15,1,4.8,5.120828539
472.92,6.25,0.658,75.05,0.046902065,0.083810793,7,288.15,1,4.8,7.151845638
472.92,6.25,0.658,75.05,0.046902065,0.083810793,7,298.15,1,4.8,6.973472669
472.92,6.25,0.658,75.05,0.046902065,0.083810793,7,308.15,1,4.8,6.452740492
472.92,6.25,0.658,75.05,0.046902065,0.083810793,7,318.15,1,4.8,6.73238255
472.92,6.25,0.658,75.05,0.046902065,0.083810793,7,288.15,1,4.8,7.081935123
472.92,6.25,0.658,75.05,0.046902065,0.083810793,7,298.15,1,4.8,6.906484459
472.92,6.25,0.658,75.05,0.046902065,0.083810793,7,308.15,1,4.8,6.872203579
472.92,6.25,0.658,75.05,0.046902065,0.083810793,7,318.15,1,4.8,6.872203579
472.92,6.25,0.658,75.05,0.046902065,0.083810793,7,288.15,1,4.8,6.73238255
472.92,6.25,0.658,75.05,0.046902065,0.083810793,7,298.15,1,4.8,6.839496249
472.92,6.25,0.658,75.05,0.046902065,0.083810793,7,308.15,1,4.8,6.522651007
472.92,6.25,0.658,75.05,0.046902065,0.083810793,7,318.15,1,4.8,6.73238255
408.7,4.63,0.336,78.79,0.042898845,0.068155857,7,298.15,1,4.8,2.345474614
408.7,4.63,0.336,78.79,0.042898845,0.068155857,7,298.15,1,4.8,1.56581741
408.7,4.63,0.336,78.79,0.042898845,0.068155857,7,298.15,1,4.8,4.516129032
408.7,4.63,0.336,78.79,0.042898845,0.068155857,7,298.15,1,4.8,5.887681159
408.7,4.63,0.336,78.79,0.042898845,0.068155857,7,298.15,1,4.8,1.793598234
408.7,4.63,0.336,78.79,0.042898845,0.068155857,7,298.15,1,4.8,3.158174098
408.7,4.63,0.336,78.79,0.042898845,0.068155857,7,298.15,1,4.8,4.784946237
408.7,4.63,0.336,78.79,0.042898845,0.068155857,7,298.15,1,4.8,5.887681159
408.7,4.63,0.336,78.79,0.042898845,0.068155857,7,298.15,1,4.8,2.621412804
408.7,4.63,0.336,78.79,0.042898845,0.068155857,7,298.15,1,4.8,3.158174098
408.7,4.63,0.336,78.79,0.042898845,0.068155857,7,298.15,1,4.8,4.247311828
408.7,4.63,0.336,78.79,0.042898845,0.068155857,7,298.15,1,4.8,5.887681159
408.7,4.63,0.336,78.79,0.042898845,0.068155857,7,298.15,1,4.8,5.170421722
408.7,4.63,0.336,78.79,0.042898845,0.068155857,7,298.15,1,4.8,5.588907947
408.7,4.63,0.336,78.79,0.042898845,0.068155857,7,298.15,1,4.8,5.530371714
408.7,4.63,0.336,78.79,0.042898845,0.068155857,7,298.15,1,4.8,6.362889984
408.7,4.63,0.336,78.79,0.042898845,0.068155857,7,298.15,1,4.8,4.881571346
408.7,4.63,0.336,78.79,0.042898845,0.068155857,7,298.15,1,4.8,5.231560892
408.7,4.63,0.336,78.79,0.042898845,0.068155857,7,298.15,1,4.8,5.681474766
408.7,4.63,0.336,78.79,0.042898845,0.068155857,7,298.15,1,4.8,6.294471812
408.7,4.63,0.336,78.79,0.042898845,0.068155857,7,298.15,1,4.8,4.881571346
408.7,4.63,0.336,78.79,0.042898845,0.068155857,7,298.15,1,4.8,5.231560892
408.7,4.63,0.336,78.79,0.042898845,0.068155857,7,298.15,1,4.8,5.681474766
408.7,4.63,0.336,78.79,0.042898845,0.078055591,7,298.15,1,4.8,6.294471812
472.92,6.25,0.658,75.05,0.046902065,0.083810793,7,298.15,1,4.8,5.481242312
472.92,6.25,0.658,75.05,0.046902065,0.083810793,7,298.15,1,4.8,6.342887473
472.92,6.25,0.658,75.05,0.046902065,0.083810793,7,298.15,1,4.8,6.935483871
472.92,6.25,0.658,75.05,0.046902065,0.083810793,7,298.15,1,4.8,7.019927536
472.92,6.25,0.658,75.05,0.046902065,0.083810793,7,298.15,1,4.8,5.481242312
472.92,6.25,0.658,75.05,0.046902065,0.083810793,7,298.15,1,4.8,6.608280255
472.92,6.25,0.658,75.05,0.046902065,0.083810793,7,298.15,1,4.8,6.666666667
472.92,6.25,0.658,75.05,0.046902065,0.083810793,7,298.15,1,4.8,8.152173913
472.92,6.25,0.658,75.05,0.046902065,0.083810793,7,298.15,1,4.8,5.327490775
472.92,6.25,0.658,75.05,0.046902065,0.083810793,7,298.15,1,4.8,5.812101911
472.92,6.25,0.658,75.05,0.046902065,0.083810793,7,298.15,1,4.8,6.666666667
472.92,6.25,0.658,75.05,0.046902065,0.083810793,7,298.15,1,4.8,7.699275362
472.92,6.25,0.658,75.05,0.046902065,0.083810793,7,298.15,1,4.8,7.356781803
472.92,6.25,0.658,75.05,0.046902065,0.083810793,7,298.15,1,4.8,7.516611296
472.92,6.25,0.658,75.05,0.046902065,0.083810793,7,298.15,1,4.8,7.618428654
472.92,6.25,0.658,75.05,0.046902065,0.083810793,7,298.15,1,4.8,7.772727273
472.92,6.25,0.658,75.05,0.046902065,0.083810793,7,298.15,1,4.8,7.00575681
472.92,6.25,0.658,75.05,0.046902065,0.083810793,7,298.15,1,4.8,7.032115172
472.92,6.25,0.658,75.05,0.046902065,0.083810793,7,298.15,1,4.8,7.257365685
472.92,6.25,0.658,75.05,0.046902065,0.083810793,7,298.15,1,4.8,8.141762452
472.92,6.25,0.658,75.05,0.046902065,0.083810793,7,298.15,1,4.8,6.935551811
472.92,6.25,0.658,75.05,0.046902065,0.083810793,7,298.15,1,4.8,7.032115172
472.92,6.25,0.658,75.05,0.046902065,0.083810793,7,298.15,1,4.8,7.618428654
472.92,6.25,0.658,75.05,0.046902065,0.083810793,7,298.15,1,4.8,8.004926108
3.8,5.59,0.014,83.5,0.044,0.08502994,7,298.15,10.02,2.5,5.197240399
3.8,5.59,0.014,83.5,0.044,0.08502994,7,298.15,10.02,2.5,8.094014869
3.8,5.59,0.014,83.5,0.044,0.08502994,7,298.15,10.02,2.5,9.976796107
3.8,5.59,0.014,83.5,0.044,0.08502994,7,298.15,10.02,2.5,10.47663718
3.8,5.59,0.014,83.5,0.044,0.08502994,7,298.15,10.02,2.5,10.89898892
3.8,5.59,0.014,83.5,0.044,0.08502994,7,298.15,10.02,2.5,11.17892784
3.8,5.59,0.014,83.5,0.044,0.08502994,7,298.15,10.02,2.5,11.5986617
3.8,5.59,0.014,83.5,0.044,0.08502994,7,298.15,10.02,2.5,11.72205124
3.8,5.59,0.014,83.5,0.044,0.08502994,7,298.15,10.02,2.5,5.234065282
3.8,5.59,0.014,83.5,0.044,0.08502994,7,298.15,10.02,2.5,8.505371504
3.8,5.59,0.014,83.5,0.044,0.08502994,7,298.15,10.02,2.5,10.2127546
3.8,5.59,0.014,83.5,0.044,0.08502994,7,298.15,10.02,2.5,10.74889698
3.8,5.59,0.014,83.5,0.044,0.08502994,7,298.15,10.02,2.5,11.13110785
3.8,5.59,0.014,83.5,0.044,0.08502994,7,298.15,10.02,2.5,11.75416393
3.8,5.59,0.014,83.5,0.044,0.08502994,7,298.15,10.02,2.5,11.95050514
3.8,5.59,0.014,83.5,0.044,0.08502994,7,298.15,10.02,2.5,11.94492032
3.8,5.59,0.014,83.5,0.044,0.08502994,7,298.15,10.02,2.5,5.598474554
3.8,5.59,0.014,83.5,0.044,0.08502994,7,298.15,10.02,2.5,8.567677112
3.8,5.59,0.014,83.5,0.044,0.08502994,7,298.15,10.02,2.5,9.800176287
3.8,5.59,0.014,83.5,0.044,0.08502994,7,298.15,10.02,2.5,10.33021027
3.8,5.59,0.014,83.5,0.044,0.08502994,7,298.15,10.02,2.5,10.91591789
3.8,5.59,0.014,83.5,0.044,0.08502994,7,298.15,10.02,2.5,11.42797575
3.8,5.59,0.014,83.5,0.044,0.08502994,7,298.15,10.02,2.5,11.57300645
3.8,5.59,0.014,83.5,0.044,0.08502994,7,298.15,10.02,2.5,11.60424652
405.33,3.05,0.293,82.9,0.043,0.059107358,7,298.15,10.02,2.5,30.04723014
405.33,3.05,0.293,82.9,0.043,0.059107358,7,298.15,10.02,2.5,46.15610954
405.33,3.05,0.293,82.9,0.043,0.059107358,7,298.15,10.02,2.5,65.93107188
405.33,3.05,0.293,82.9,0.043,0.059107358,7,298.15,10.02,2.5,81.07953739
405.33,3.05,0.293,82.9,0.043,0.059107358,7,298.15,10.02,2.5,96.01002052
405.33,3.05,0.293,82.9,0.043,0.059107358,7,298.15,10.02,2.5,104.9300195
405.33,3.05,0.293,82.9,0.043,0.059107358,7,298.15,10.02,2.5,113.607428
405.33,3.05,0.293,82.9,0.043,0.059107358,7,298.15,10.02,2.5,113.8842255
405.33,3.05,0.293,82.9,0.043,0.059107358,7,298.15,10.02,2.5,30.41984211
405.33,3.05,0.293,82.9,0.043,0.059107358,7,298.15,10.02,2.5,47.88461023
405.33,3.05,0.293,82.9,0.043,0.059107358,7,298.15,10.02,2.5,64.0069281
405.33,3.05,0.293,82.9,0.043,0.059107358,7,298.15,10.02,2.5,77.44539262
405.33,3.05,0.293,82.9,0.043,0.059107358,7,298.15,10.02,2.5,94.77490347
405.33,3.05,0.293,82.9,0.043,0.059107358,7,298.15,10.02,2.5,105.1720864
405.33,3.05,0.293,82.9,0.043,0.059107358,7,298.15,10.02,2.5,113.4308082
405.33,3.05,0.293,82.9,0.043,0.059107358,7,298.15,10.02,2.5,112.2874916
405.33,3.05,0.293,82.9,0.043,0.059107358,7,298.15,10.02,2.5,30.36347037
405.33,3.05,0.293,82.9,0.043,0.059107358,7,298.15,10.02,2.5,47.79734747
405.33,3.05,0.293,82.9,0.043,0.059107358,7,298.15,10.02,2.5,64.0917475
405.33,3.05,0.293,82.9,0.043,0.059107358,7,298.15,10.02,2.5,78.56008708
405.33,3.05,0.293,82.9,0.043,0.059107358,7,298.15,10.02,2.5,95.91804558
405.33,3.05,0.293,82.9,0.043,0.059107358,7,298.15,10.02,2.5,104.4383811
405.33,3.05,0.293,82.9,0.043,0.059107358,7,298.15,10.02,2.5,113.1049691
405.33,3.05,0.293,82.9,0.043,0.059107358,7,298.15,10.02,2.5,114.0758545
3.8,5.59,0.014,83.5,0.044,0.08502994,7,298.15,10.01,2.5,3.761693523
3.8,5.59,0.014,83.5,0.044,0.08502994,7,298.15,10.01,2.5,4.815232254
3.8,5.59,0.014,83.5,0.044,0.08502994,7,298.15,10.01,2.5,5.917163619
3.8,5.59,0.014,83.5,0.044,0.08502994,7,298.15,10.01,2.5,7.133971994
3.8,5.59,0.014,83.5,0.044,0.08502994,7,298.15,10.01,2.5,7.653415869
3.8,5.59,0.014,83.5,0.044,0.08502994,7,298.15,10.01,2.5,8.286626832
3.8,5.59,0.014,83.5,0.044,0.08502994,7,298.15,10.01,2.5,9.23106015
3.8,5.59,0.014,83.5,0.044,0.08502994,7,298.15,10.01,2.5,9.23106015
3.8,5.59,0.014,83.5,0.044,0.08502994,7,298.15,10.01,2.5,2.568082535
3.8,5.59,0.014,83.5,0.044,0.08502994,7,298.15,10.01,2.5,4.27780763
3.8,5.59,0.014,83.5,0.044,0.08502994,7,298.15,10.01,2.5,5.893522263
3.8,5.59,0.014,83.5,0.044,0.08502994,7,298.15,10.01,2.5,7.501911406
3.8,5.59,0.014,83.5,0.044,0.08502994,7,298.15,10.01,2.5,7.879618137
3.8,5.59,0.014,83.5,0.044,0.08502994,7,298.15,10.01,2.5,8.325696114
3.8,5.59,0.014,83.5,0.044,0.08502994,7,298.15,10.01,2.5,9.364250887
3.8,5.59,0.014,83.5,0.044,0.08502994,7,298.15,10.01,2.5,9.475243168
3.8,5.59,0.014,83.5,0.044,0.08502994,7,298.15,10.01,2.5,3.705309445
3.8,5.59,0.014,83.5,0.044,0.08502994,7,298.15,10.01,2.5,3.955597038
3.8,5.59,0.014,83.5,0.044,0.08502994,7,298.15,10.01,2.5,5.679307161
3.8,5.59,0.014,83.5,0.044,0.08502994,7,298.15,10.01,2.5,6.680901504
3.8,5.59,0.014,83.5,0.044,0.08502994,7,298.15,10.01,2.5,8.101824684
3.8,5.59,0.014,83.5,0.044,0.08502994,7,298.15,10.01,2.5,8.321145431
3.8,5.59,0.014,83.5,0.044,0.08502994,7,298.15,10.01,2.5,9.220293899
3.8,5.59,0.014,83.5,0.044,0.08502994,7,298.15,10.01,2.5,9.220293899
405.33,3.05,0.293,82.9,0.043,0.059107358,7,298.15,10.01,2.5,67.02130006
405.33,3.05,0.293,82.9,0.043,0.059107358,7,298.15,10.01,2.5,83.10152874
405.33,3.05,0.293,82.9,0.043,0.059107358,7,298.15,10.01,2.5,98.73601242
405.33,3.05,0.293,82.9,0.043,0.059107358,7,298.15,10.01,2.5,123.7077217
405.33,3.05,0.293,82.9,0.043,0.059107358,7,298.15,10.01,2.5,146.7093181
405.33,3.05,0.293,82.9,0.043,0.059107358,7,298.15,10.01,2.5,153.5760775
405.33,3.05,0.293,82.9,0.043,0.059107358,7,298.15,10.01,2.5,162.0458985
405.33,3.05,0.293,82.9,0.043,0.059107358,7,298.15,10.01,2.5,162.3815391
405.33,3.05,0.293,82.9,0.043,0.059107358,7,298.15,10.01,2.5,66.97146452
405.33,3.05,0.293,82.9,0.043,0.059107358,7,298.15,10.01,2.5,83.47723761
405.33,3.05,0.293,82.9,0.043,0.059107358,7,298.15,10.01,2.5,98.21013099
405.33,3.05,0.293,82.9,0.043,0.059107358,7,298.15,10.01,2.5,125.1954623
405.33,3.05,0.293,82.9,0.043,0.059107358,7,298.15,10.01,2.5,146.8294117
405.33,3.05,0.293,82.9,0.043,0.059107358,7,298.15,10.01,2.5,153.353427
405.33,3.05,0.293,82.9,0.043,0.059107358,7,298.15,10.01,2.5,160.6263072
405.33,3.05,0.293,82.9,0.043,0.059107358,7,298.15,10.01,2.5,161.0834844
405.33,3.05,0.293,82.9,0.043,0.059107358,7,298.15,10.01,2.5,66.96535995
405.33,3.05,0.293,82.9,0.043,0.059107358,7,298.15,10.01,2.5,82.99841691
405.33,3.05,0.293,82.9,0.043,0.059107358,7,298.15,10.01,2.5,98.59705009
405.33,3.05,0.293,82.9,0.043,0.059107358,7,298.15,10.01,2.5,124.3419316
405.33,3.05,0.293,82.9,0.043,0.059107358,7,298.15,10.01,2.5,146.7603745
405.33,3.05,0.293,82.9,0.043,0.059107358,7,298.15,10.01,2.5,153.5859558
405.33,3.05,0.293,82.9,0.043,0.059107358,7,298.15,10.01,2.5,160.7324158
405.33,3.05,0.293,82.9,0.043,0.059107358,7,298.15,10.01,2.5,161.0959155
3.8,5.59,0.014,83.5,0.044,0.08502994,7,298.15,10.22,2.5,2.79217794
3.8,5.59,0.014,83.5,0.044,0.08502994,7,298.15,10.22,2.5,3.818687122
3.8,5.59,0.014,83.5,0.044,0.08502994,7,298.15,10.22,2.5,3.815025377
3.8,5.59,0.014,83.5,0.044,0.08502994,7,298.15,10.22,2.5,4.545281951
3.8,5.59,0.014,83.5,0.044,0.08502994,7,298.15,10.22,2.5,5.620091293
3.8,5.59,0.014,83.5,0.044,0.08502994,7,298.15,10.22,2.5,5.966387749
3.8,5.59,0.014,83.5,0.044,0.08502994,7,298.15,10.22,2.5,6.473626616
3.8,5.59,0.014,83.5,0.044,0.08502994,7,298.15,10.22,2.5,6.444681394
3.8,5.59,0.014,83.5,0.044,0.08502994,7,298.15,10.22,2.5,2.785551925
3.8,5.59,0.014,83.5,0.044,0.08502994,7,298.15,10.22,2.5,3.072911723
3.8,5.59,0.014,83.5,0.044,0.08502994,7,298.15,10.22,2.5,3.841006329
3.8,5.59,0.014,83.5,0.044,0.08502994,7,298.15,10.22,2.5,4.748247245
3.8,5.59,0.014,83.5,0.044,0.08502994,7,298.15,10.22,2.5,5.574057928
3.8,5.59,0.014,83.5,0.044,0.08502994,7,298.15,10.22,2.5,5.98382463
3.8,5.59,0.014,83.5,0.044,0.08502994,7,298.15,10.22,2.5,6.508500378
3.8,5.59,0.014,83.5,0.044,0.08502994,7,298.15,10.22,2.5,6.571970625
3.8,5.59,0.014,83.5,0.044,0.08502994,7,298.15,10.22,2.5,2.82583112
3.8,5.59,0.014,83.5,0.044,0.08502994,7,298.15,10.22,2.5,3.285641671
3.8,5.59,0.014,83.5,0.044,0.08502994,7,298.15,10.22,2.5,4.041356091
3.8,5.59,0.014,83.5,0.044,0.08502994,7,298.15,10.22,2.5,4.559580193
3.8,5.59,0.014,83.5,0.044,0.08502994,7,298.15,10.22,2.5,5.615732073
3.8,5.59,0.014,83.5,0.044,0.08502994,7,298.15,10.22,2.5,5.992194333
3.8,5.59,0.014,83.5,0.044,0.08502994,7,298.15,10.22,2.5,6.48618117
3.8,5.59,0.014,83.5,0.044,0.08502994,7,298.15,10.22,2.5,6.48618117
405.33,3.05,0.293,82.9,0.043,0.059107358,7,298.15,10.22,2.5,26.42403396
405.33,3.05,0.293,82.9,0.043,0.059107358,7,298.15,10.22,2.5,42.1531468
405.33,3.05,0.293,82.9,0.043,0.059107358,7,298.15,10.22,2.5,56.61477276
405.33,3.05,0.293,82.9,0.043,0.059107358,7,298.15,10.22,2.5,72.66315489
405.33,3.05,0.293,82.9,0.043,0.059107358,7,298.15,10.22,2.5,85.40079642
405.33,3.05,0.293,82.9,0.043,0.059107358,7,298.15,10.22,2.5,92.79229026
405.33,3.05,0.293,82.9,0.043,0.059107358,7,298.15,10.22,2.5,96.23415619
405.33,3.05,0.293,82.9,0.043,0.059107358,7,298.15,10.22,2.5,96.28001519
405.33,3.05,0.293,82.9,0.043,0.059107358,7,298.15,10.22,2.5,26.28262086
405.33,3.05,0.293,82.9,0.043,0.059107358,7,298.15,10.22,2.5,42.08217869
405.33,3.05,0.293,82.9,0.043,0.059107358,7,298.15,10.22,2.5,56.27196368
405.33,3.05,0.293,82.9,0.043,0.059107358,7,298.15,10.22,2.5,71.94475539
405.33,3.05,0.293,82.9,0.043,0.059107358,7,298.15,10.22,2.5,85.40811991
405.33,3.05,0.293,82.9,0.043,0.059107358,7,298.15,10.22,2.5,92.75828834
405.33,3.05,0.293,82.9,0.043,0.059107358,7,298.15,10.22,2.5,96.99527605
405.33,3.05,0.293,82.9,0.043,0.059107358,7,298.15,10.22,2.5,98.02771377
405.33,3.05,0.293,82.9,0.043,0.059107358,7,298.15,10.22,2.5,26.44147084
405.33,3.05,0.293,82.9,0.043,0.059107358,7,298.15,10.22,2.5,42.21347841
405.33,3.05,0.293,82.9,0.043,0.059107358,7,298.15,10.22,2.5,56.95426883
405.33,3.05,0.293,82.9,0.043,0.059107358,7,298.15,10.22,2.5,72.98782961
405.33,3.05,0.293,82.9,0.043,0.059107358,7,298.15,10.22,2.5,87.28293335
405.33,3.05,0.293,82.9,0.043,0.059107358,7,298.15,10.22,2.5,92.77485338
405.33,3.05,0.293,82.9,0.043,0.059107358,7,298.15,10.22,2.5,97.14627944
405.33,3.05,0.293,82.9,0.043,0.059107358,7,298.15,10.22,2.5,96.46920535
3.8,5.59,0.014,83.5,0.044,0.08502994,7,298.15,10,2.5,2.424848825
3.8,5.59,0.014,83.5,0.044,0.08502994,7,298.15,20,2.5,21.26001474
3.8,5.59,0.014,83.5,0.044,0.08502994,7,298.15,30,2.5,14.34938758
3.8,5.59,0.014,83.5,0.044,0.08502994,7,298.15,40,2.5,17.29894192
3.8,5.59,0.014,83.5,0.044,0.08502994,7,298.15,50,2.5,22.27145218
3.8,5.59,0.014,83.5,0.044,0.08502994,7,298.15,10,2.5,1.547407205
3.8,5.59,0.014,83.5,0.044,0.08502994,7,298.15,20,2.5,12.03668317
3.8,5.59,0.014,83.5,0.044,0.08502994,7,298.15,30,2.5,6.098351388
3.8,5.59,0.014,83.5,0.044,0.08502994,7,298.15,40,2.5,17.34628015
3.8,5.59,0.014,83.5,0.044,0.08502994,7,298.15,50,2.5,17.10608864
3.8,5.59,0.014,83.5,0.044,0.08502994,7,298.15,10,2.5,1.986128015
3.8,5.59,0.014,83.5,0.044,0.08502994,7,298.15,20,2.5,16.64834896
3.8,5.59,0.014,83.5,0.044,0.08502994,7,298.15,30,2.5,10.22386948
3.8,5.59,0.014,83.5,0.044,0.08502994,7,298.15,40,2.5,17.32261103
3.8,5.59,0.014,83.5,0.044,0.08502994,7,298.15,50,2.5,19.68877041
405.33,3.05,0.293,82.9,0.043,0.059107358,7,298.15,10,2.5,88.98431394
405.33,3.05,0.293,82.9,0.043,0.059107358,7,298.15,20,2.5,145.2503699
405.33,3.05,0.293,82.9,0.043,0.059107358,7,298.15,30,2.5,156.9202649
405.33,3.05,0.293,82.9,0.043,0.059107358,7,298.15,40,2.5,179.1363026
405.33,3.05,0.293,82.9,0.043,0.059107358,7,298.15,50,2.5,190.4523133
405.33,3.05,0.293,82.9,0.043,0.059107358,7,298.15,10,2.5,89.27649899
405.33,3.05,0.293,82.9,0.043,0.059107358,7,298.15,20,2.5,141.3356576
405.33,3.05,0.293,82.9,0.043,0.059107358,7,298.15,30,2.5,161.4962941
405.33,3.05,0.293,82.9,0.043,0.059107358,7,298.15,40,2.5,181.1725558
405.33,3.05,0.293,82.9,0.043,0.059107358,7,298.15,50,2.5,190.5475217
405.33,3.05,0.293,82.9,0.043,0.059107358,7,298.15,10,2.5,89.13040646
405.33,3.05,0.293,82.9,0.043,0.059107358,7,298.15,20,2.5,143.2930138
405.33,3.05,0.293,82.9,0.043,0.059107358,7,298.15,30,2.5,159.2082795
405.33,3.05,0.293,82.9,0.043,0.059107358,7,298.15,40,2.5,180.1544292
405.33,3.05,0.293,82.9,0.043,0.059107358,7,298.15,50,2.5,190.4999175
3.8,5.59,0.014,83.5,0.044,0.08502994,7,298.15,10,2.5,8.241279228
3.8,5.59,0.014,83.5,0.044,0.08502994,7,298.15,20,2.5,14.69006922
3.8,5.59,0.014,83.5,0.044,0.08502994,7,298.15,50,2.5,50.92006946
3.8,5.59,0.014,83.5,0.044,0.08502994,7,298.15,10,2.5,7.094711363
3.8,5.59,0.014,83.5,0.044,0.08502994,7,298.15,20,2.5,12.3700826
3.8,5.59,0.014,83.5,0.044,0.08502994,7,298.15,50,2.5,49.70736239
3.8,5.59,0.014,83.5,0.044,0.08502994,7,298.15,10,2.5,7.667995296
3.8,5.59,0.014,83.5,0.044,0.08502994,7,298.15,20,2.5,13.53007591
3.8,5.59,0.014,83.5,0.044,0.08502994,7,298.15,50,2.5,50.31371592
405.33,3.05,0.293,82.9,0.043,0.059107358,7,298.15,10,2.5,169.1261152
405.33,3.05,0.293,82.9,0.043,0.059107358,7,298.15,20,2.5,264.6180351
405.33,3.05,0.293,82.9,0.043,0.059107358,7,298.15,30,2.5,288.7610965
405.33,3.05,0.293,82.9,0.043,0.059107358,7,298.15,40,2.5,283.5847298
405.33,3.05,0.293,82.9,0.043,0.059107358,7,298.15,50,2.5,333.3972419
405.33,3.05,0.293,82.9,0.043,0.059107358,7,298.15,10,2.5,170.2373468
405.33,3.05,0.293,82.9,0.043,0.059107358,7,298.15,20,2.5,290.3263091
405.33,3.05,0.293,82.9,0.043,0.059107358,7,298.15,30,2.5,263.6544684
405.33,3.05,0.293,82.9,0.043,0.059107358,7,298.15,40,2.5,274.8235518
405.33,3.05,0.293,82.9,0.043,0.059107358,7,298.15,50,2.5,344.7106493
405.33,3.05,0.293,82.9,0.043,0.059107358,7,298.15,10,2.5,169.4965645
405.33,3.05,0.293,82.9,0.043,0.059107358,7,298.15,20,2.5,272.2879743
405.33,3.05,0.293,82.9,0.043,0.059107358,7,298.15,30,2.5,275.3708716
405.33,3.05,0.293,82.9,0.043,0.059107358,7,298.15,40,2.5,286.9405099
405.33,3.05,0.293,82.9,0.043,0.059107358,7,298.15,50,2.5,334.1620854
3.8,5.59,0.014,83.5,0.044,0.08502994,7,298.15,40,2.5,11.30946322
3.8,5.59,0.014,83.5,0.044,0.08502994,7,298.15,50,2.5,40.29400243
3.8,5.59,0.014,83.5,0.044,0.08502994,7,298.15,40,2.5,12.73188661
3.8,5.59,0.014,83.5,0.044,0.08502994,7,298.15,50,2.5,40.58961248
3.8,5.59,0.014,83.5,0.044,0.08502994,7,298.15,40,2.5,12.02067491
3.8,5.59,0.014,83.5,0.044,0.08502994,7,298.15,50,2.5,40.44180745
405.33,3.05,0.293,82.9,0.043,0.059107358,7,298.15,10,2.5,44.3942021
405.33,3.05,0.293,82.9,0.043,0.059107358,7,298.15,20,2.5,90.07812481
405.33,3.05,0.293,82.9,0.043,0.059107358,7,298.15,30,2.5,100.2947486
405.33,3.05,0.293,82.9,0.043,0.059107358,7,298.15,40,2.5,126.2564842
405.33,3.05,0.293,82.9,0.043,0.059107358,7,298.15,50,2.5,154.6242052
405.33,3.05,0.293,82.9,0.043,0.059107358,7,298.15,10,2.5,41.84471924
405.33,3.05,0.293,82.9,0.043,0.059107358,7,298.15,20,2.5,87.10479473
405.33,3.05,0.293,82.9,0.043,0.059107358,7,298.15,30,2.5,97.44497906
405.33,3.05,0.293,82.9,0.043,0.059107358,7,298.15,40,2.5,108.0982491
405.33,3.05,0.293,82.9,0.043,0.059107358,7,298.15,50,2.5,141.5691201
405.33,3.05,0.293,82.9,0.043,0.059107358,7,298.15,10,2.5,43.11946067
405.33,3.05,0.293,82.9,0.043,0.059107358,7,298.15,20,2.5,88.59145977
405.33,3.05,0.293,82.9,0.043,0.059107358,7,298.15,30,2.5,98.86986382
405.33,3.05,0.293,82.9,0.043,0.059107358,7,298.15,40,2.5,117.1773667
405.33,3.05,0.293,82.9,0.043,0.059107358,7,298.15,50,2.5,148.0966626
3.8,5.59,0.014,83.5,0.044,0.08502994,3,298.15,10,2.5,13.74149843
3.8,5.59,0.014,83.5,0.044,0.08502994,7,298.15,10,2.5,11.8519107
3.8,5.59,0.014,83.5,0.044,0.08502994,11,298.15,10,2.5,7.389467848
3.8,5.59,0.014,83.5,0.044,0.08502994,3,298.15,10,2.5,13.76034719
3.8,5.59,0.014,83.5,0.044,0.08502994,7,298.15,10,2.5,11.82189231
3.8,5.59,0.014,83.5,0.044,0.08502994,11,298.15,10,2.5,7.796112294
3.8,5.59,0.014,83.5,0.044,0.08502994,3,298.15,10,2.5,14.62355038
3.8,5.59,0.014,83.5,0.044,0.08502994,7,298.15,10,2.5,10.49916344
3.8,5.59,0.014,83.5,0.044,0.08502994,11,298.15,10,2.5,8.987423448
405.33,3.05,0.293,82.9,0.043,0.059107358,3,298.15,10,2.5,129.2360257
405.33,3.05,0.293,82.9,0.043,0.059107358,7,298.15,10,2.5,122.3850267
405.33,3.05,0.293,82.9,0.043,0.059107358,11,298.15,10,2.5,115.6095972
405.33,3.05,0.293,82.9,0.043,0.059107358,3,298.15,10,2.5,130.2866693
